Repository: wtaisner/battery-rangers

# From drugs to energy storage devices: Improving knowledge transfer methods for data-scarce materials discovery

Repository for the paper **"From drugs to energy storage devices: Improving knowledge transfer methods for data-scarce materials discovery"** — a benchmark of knowledge transfer strategies (pre-training, fine-tuning, reinforcement learning) across three generative AI architectures (REINVENT4, MolMIM+MOLRL, Mol-AIR) for discovering covalent triazine framework (CTF) substrates for supercapacitor electrodes.

---

### 0. Clone the repository

```bash
git clone --recurse-submodules <repo-url>

# If you forgot --recurse-submodules:
git submodule update --init --recursive
```

### 1. Python environment

Requires Python ≥ 3.12 and [uv](https://docs.astral.sh/uv/).

```bash
uv sync --all-extras --build
```

This installs all dependencies including REINVENT4 (as an editable local dependency via `modules/REINVENT4/`) and Mol-AIR (via `modules/mol_air/`).

### 2. Pre-commit hooks

```bash
pre-commit install
```

Hooks will run automatically on `git commit`. To run manually:

```bash
pre-commit run --all-files
```

### 3. BioNeMo / MolMIM + MOLRL

The MolMIM+MOLRL model runs inside an NVIDIA BioNeMo Docker container. Requires an NVIDIA GPU and an NGC account.

**Prerequisites:**
- [Docker](https://docs.docker.com/engine/install/) with [NVIDIA Container Toolkit](https://docs.nvidia.com/datacenter/cloud-native/container-toolkit/latest/install-guide.html)
- NGC CLI API key (get it from [NGC](https://ngc.nvidia.com/setup/api-key))

**Setup:**
1. Create a `.env` file in the repo root:
   ```
   NGC_CLI_API_KEY=<your-api-key>
   NGC_CLI_ORG=<your-org>
   NGC_CLI_TEAM=<your-team>
   ```
2. Start the container:
   ```bash
   docker compose up
   ```
3. Access JupyterLab at `http://localhost:8899`. The container auto-downloads the MolMIM checkpoint on first start.

---

## Data

### Custom CTF dataset

The curated dataset of 31 covalent triazine framework substrates is stored in:

```
data/raw/data_battery_materials_PRISTINE_CORRECTED_15.09.xlsx
```

Processing this file into train/test splits for both molecular representations (substrate and lattice node) is handled by:

```
notebooks/expert_smiles.py    # Marimo notebook
```

This produces SMILES files for REINVENT's fine-tuning and SELFIES files for Mol-AIR's seed molecules:

```
data/raw/substrate/ctf_train.smi    data/raw/substrate/ctf_test.smi
data/raw/node/ctf_train.smi         data/raw/node/ctf_test.smi
```

Filtered versions for ChEMBL35-compatible vocabulary are also generated (`ctf_train_chembl35.smi`, etc.).

### ChEMBL35 (external)

The ChEMBL35 database is used for pre-training all three architectures. It must be downloaded separately:

```bash
wget https://ftp.ebi.ac.uk/pub/databases/chembl/ChEMBLdb/latest/chembl_35_sqlite.tar.gz
tar -xvzf chembl_35_sqlite.tar.gz -C data/
```

The notebook `notebooks/chembl.py` (Marimo) handles:
1. Extracting SMILES from the ChEMBL SQLite database
2. Converting to SELFIES (for Mol-AIR)
3. Filtering by length (500-atom limit for REINVENT, 256-token limit for Mol-AIR/MolMIM)
4. Generating model-specific vocabularies
5. Splitting into train (70%), validation (10%), test (20%)

Output files are placed under `data/chembl_35_sqlite/`:
- `.smi` files — for REINVENT4
- `.slf` files + `vocab.json` — for Mol-AIR
- `.parquet` files — general-purpose

---

## Models & Running Experiments

Three generative architectures are benchmarked, each across multiple knowledge transfer configurations. Pre-trained model checkpoints are provided in `models/` so you can skip directly to sampling or evaluation.

### REINVENT4

REINVENT4 is an RNN (LSTM) trained on SMILES, with policy-based RL for property optimization. All REINVENT experiments are orchestrated via:

```
scripts/reinvent_run_experiments.py
```

**Quick start — run a single experiment:**

```bash
python scripts/reinvent_run_experiments.py --name REINVENT-node-vanilla-ft-rl
```

**Filter by molecule type, prior, and recipe:**

```bash

# All fine-tuning experiments for substrates using the vanilla prior
python scripts/reinvent_run_experiments.py --molecule-type substrate --prior-type vanilla --recipe ft

# All FT+RL+seed experiments for nodes using ChEMBL35 pretrained
python scripts/reinvent_run_experiments.py --molecule-type node --prior-type chembl35 --recipe ft_rl

# Log aggregated metrics to Weights & Biases
python scripts/reinvent_run_experiments.py --molecule-type substrate --prior-type vanilla --recipe ft_rl --log_wandb
```

**Configuration:**

| File/Dir | Purpose |
|----------|---------|
| `configs/reinvent/base.toml` | Shared parameters (device, paths, TL/RL/sampling defaults, metric reference files) |

# Vanilla Mol-AIR with seed molecules from the CTF dataset
python scripts/mol_air_wrapper.py configs/mol_air/vanilla.yaml \
    --init_selfies_path data/raw/substrate/ctf_train.slf \
    --inference_runs 10

File: data/raw/data_experts1_corrected.csv
zwiazek,smiles_old,masa_molowa,liczba_pierscieni,srednia_liczba_N_w_pierscieniu,liczba_substratu_w_porze,energia Gibbsa,odleglosc_miedzy_najdalszymi_grupami,kondensacja,piroliza,temperatura,N_perc_triaz,wielkosc_pora teoretyczna,BET,objetosc,objetosc_mikroporow,pojemnosc_3_H2SO4_CV,pojemnosc_3_H2SO4_GCD,pojemnosc_3_NaOH_CV,pojemnosc_3_NaOH_GCD,,smiles
2CNPP,CC(C)C(C=C1)=CC=C1N2C(C=C(C3=CC=C(C#N)C=C3)N4C5=CC=C(C(C)C)C=C5)=C4C=C2C6=CC=C(C#N)C=C6,544.7,6,4,6,,1.9,0,1,500,1.6,3.6,1371,1.12,0.508,116,187,,,,CC(C)c%19ccc(n2c(c1ccc(C#N)cc1)cc%17c2cc(c%16ccc(c%15nc(c8ccc(c6cc4c(cc(c3ccc(C#N)cc3)n4c5ccc(C(C)C)cc5)n6c7ccc(C(C)C)cc7)cc8)nc(c%14ccc(c%12cc%10c(cc(c9ccc(C#N)cc9)n%10c%11ccc(C(C)C)cc%11)n%12c%13ccc(C(C)C)cc%13)cc%14)n%15)cc%16)n%17c%18ccc(C(C)C)cc%18)cc%19
2CNPP,CC(C)C(C=C1)=CC=C1N2C(C=C(C3=CC=C(C#N)C=C3)N4C5=CC=C(C(C)C)C=C5)=C4C=C2C6=CC=C(C#N)C=C6,544.7,6,4,6,,1.9,0,1,600,4.3,3.6,1527,0.89,0.612,151,197,,,,CC(C)c%19ccc(n2c(c1ccc(C#N)cc1)cc%17c2cc(c%16ccc(c%15nc(c8ccc(c6cc4c(cc(c3ccc(C#N)cc3)n4c5ccc(C(C)C)cc5)n6c7ccc(C(C)C)cc7)cc8)nc(c%14ccc(c%12cc%10c(cc(c9ccc(C#N)cc9)n%10c%11ccc(C(C)C)cc%11)n%12c%13ccc(C(C)C)cc%13)cc%14)n%15)cc%16)n%17c%18ccc(C(C)C)cc%18)cc%19
2CNPP,CC(C)C(C=C1)=CC=C1N2C(C=C(C3=CC=C(C#N)C=C3)N4C5=CC=C(C(C)C)C=C5)=C4C=C2C6=CC=C(C#N)C=C6,544.7,6,4,6,,1.9,0,1,700,6.4,3.6,1052,1.32,0.318,184,255,,,,CC(C)c%19ccc(n2c(c1ccc(C#N)cc1)cc%17c2cc(c%16ccc(c%15nc(c8ccc(c6cc4c(cc(c3ccc(C#N)cc3)n4c5ccc(C(C)C)cc5)n6c7ccc(C(C)C)cc7)cc8)nc(c%14ccc(c%12cc%10c(cc(c9ccc(C#N)cc9)n%10c%11ccc(C(C)C)cc%11)n%12c%13ccc(C(C)C)cc%13)cc%14)n%15)cc%16)n%17c%18ccc(C(C)C)cc%18)cc%19
2CN-1 (terephtalonitrile),N#CC1=CC=C(C#N)C=C1,128.1,1,2,6,386,0.7,0,1,700,6.6,1.3,1612,1.1,0.551,204,200,,,,N#Cc4ccc(c3nc(c1ccc(C#N)cc1)nc(c2ccc(C#N)cc2)n3)cc4
4CN-1,N#C/C(C#N)=C(C=C/1)/C=CC1=C(C#N)/C#N,204.2,1,4,3,745,0.9,0,1,700,7.5,0.9,2260,1.71,0.621,294,303,,,,N#CC(C#N)=c4ccc(=C(C#N)c3nc(C(C#N)=c1ccc(=C(C#N)C#N)cc1)nc(C(C#N)=c2ccc(=C(C#N)C#N)cc2)n3)cc4
2CN-2,CC1=CC2=C(C=C1)N=C(N3C(C4=CC=C(C#N)C=C4)=CC5=C3C=C(C6=CC=C(C#N)C=C6)N5C7=NC(C=CC(C)=C8)=C8S7)S2,602.7,8,6,6,,1.9,0,1,700,5.4,3.6,1835,0.82,0.819,250,269,,,,Cc%25ccc%24nc(n2c(c1ccc(C#N)cc1)cc%21c2cc(c%20ccc(c%19nc(c%10ccc(c7cc4c(cc(c3ccc(C#N)cc3)n4c6nc5ccc(C)cc5s6)n7c9nc8ccc(C)cc8s9)cc%10)nc(c%18ccc(c%15cc%12c(cc(c%11ccc(C#N)cc%11)n%12c%14nc%13ccc(C)cc%13s%14)n%15c%17nc%16ccc(C)cc%16s%17)cc%18)n%19)cc%20)n%21c%23nc%22ccc(C)cc%22s%23)sc%24c%25
4CN-2,N#CC(C=C1)=CC=C1C2=CC3=C(C=C(C4=CC=C(C#N)C=C4)N3C5=CC=C(C#N)C=C5)N2C6=CC=C(C#N)C=C6,510.6,6,6,6,,1.9,0,1,700,6.5,3.6,1962,1.36,0.632,255,291,,,,N#Cc%19ccc(c%17cc%15c(cc(c%14ccc(c%13nc(c6ccc(c4cc2c(cc(c1ccc(C#N)cc1)n2c3ccc(C#N)cc3)n4c5ccc(C#N)cc5)cc6)nc(c%12ccc(c%10cc8c(cc(c7ccc(C#N)cc7)n8c9ccc(C#N)cc9)n%10c%11ccc(C#N)cc%11)cc%12)n%13)cc%14)n%15c%16ccc(C#N)cc%16)n%17c%18ccc(C#N)cc%18)cc%19
"1,3,5-triphenylbenzene, cyanuric chloride",ClC1=NC(C(C=C2)=CC=C2C3=CC(C4=CC=CC=C4)=CC(C5=CC=CC=C5)=C3)=NC(Cl)=N1,454.4,5,3,6,898,1.7,1,0,800,,3.2,711,0.23,0.231,,,,112,,ClC1=NC(C2=CC=C(C3=CC(C4=CC=C(C5=NC(Cl)=NC(Cl)=N5)C=C4)=CC(C6=CC=C(C7=NC(Cl)=NC(Cl)=N7)C=C6)=C3)C=C2)=NC(Cl)=N1
"1,4-dicyanobenzene",N#CC1=CC=C(C#N)C=C1,128.1,1,2,6,386,0.7,0,1,700,8.2,1.3,2581,,,171,,,,,N#Cc4ccc(c3nc(c1ccc(C#N)cc1)nc(c2ccc(C#N)cc2)n3)cc4
terephtalonitrile (dicyanobenzene),N#CC1=CC=C(C#N)C=C1,128.1,1,2,6,386,0.7,0,1,400,12.44,1.3,1175,0.66,,,248,,,,N#Cc4ccc(c3nc(c1ccc(C#N)cc1)nc(c2ccc(C#N)cc2)n3)cc4
terephtalonitrile (dicyanobenzene),N#CC1=CC=C(C#N)C=C1,128.1,1,2,6,386,0.7,0,1,450,11.06,1.3,1565,0.97,,,276,,,,N#Cc4ccc(c3nc(c1ccc(C#N)cc1)nc(c2ccc(C#N)cc2)n3)cc4
terephtalonitrile (dicyanobenzene),N#CC1=CC=C(C#N)C=C1,128.1,1,2,6,386,0.7,0,1,500,10.74,1.3,1681,1.1,,,285,,,,N#Cc4ccc(c3nc(c1ccc(C#N)cc1)nc(c2ccc(C#N)cc2)n3)cc4
terephtalonitrile (dicyanobenzene),N#CC1=CC=C(C#N)C=C1,128.1,1,2,6,386,0.7,0,1,550,9.26,1.3,1724,1.35,,,298,,,,N#Cc4ccc(c3nc(c1ccc(C#N)cc1)nc(c2ccc(C#N)cc2)n3)cc4
terephtalonitrile (dicyanobenzene),N#CC1=CC=C(C#N)C=C1,128.1,1,2,6,386,0.7,0,1,600,9.01,1.3,2197,2.05,,,263,,,,N#Cc4ccc(c3nc(c1ccc(C#N)cc1)nc(c2ccc(C#N)cc2)n3)cc4
terephtalonitrile (dicyanobenzene),N#CC1=CC=C(C#N)C=C1,128.1,1,2,6,386,0.7,0,1,650,7.77,1.3,2098,1.85,,,273,,,,N#Cc4ccc(c3nc(c1ccc(C#N)cc1)nc(c2ccc(C#N)cc2)n3)cc4
terephtalonitrile (dicyanobenzene),N#CC1=CC=C(C#N)C=C1,128.1,1,2,6,386,0.7,0,1,700,5.75,1.3,2237,2.26,,,243,,,,N#Cc4ccc(c3nc(c1ccc(C#N)cc1)nc(c2ccc(C#N)cc2)n3)cc4
" 4' -(1,3,5,7-tetraoxo-5,7-dihydropyrrolo[3,4-f]isoindole-
2,6(1H, 3H)-diyl)dibenzonitrile (TIDN)",O=C(N1C2=CC=C(C#N)C=C2)C3=CC4=C(C(N(C(C=C5)=CC=C5C#N)C4=O)=O)C=C3C1=O,418.4,5,4,6,925,2,0,1,550,,3.9,1283,0.68,,210,,,,,N#Cc%16ccc(n%15c(=O)c%14cc%13c(=O)n(c%12ccc(c%11nc(c5ccc(n4c(=O)c3cc2c(=O)n(c1ccc(C#N)cc1)c(=O)c2cc3c4=O)cc5)nc(c%10ccc(n9c(=O)c8cc7c(=O)n(c6ccc(C#N)cc6)c(=O)c7cc8c9=O)cc%10)n%11)cc%12)c(=O)c%13cc%14c%15=O)cc%16
" 4' -(1,3,5,7-tetraoxo-5,7-dihydropyrrolo[3,4-f]isoindole-
2,6(1H, 3H)-diyl)dibenzonitrile (TIDN)",O=C(N1C2=CC=C(C#N)C=C2)C3=CC4=C(C(N(C(C=C5)=CC=C5C#N)C4=O)=O)C=C3C1=O,418.4,5,4,6,925,2,0,1,600,,3.9,,,,231,,,,,N#Cc%16ccc(n%15c(=O)c%14cc%13c(=O)n(c%12ccc(c%11nc(c5ccc(n4c(=O)c3cc2c(=O)n(c1ccc(C#N)cc1)c(=O)c2cc3c4=O)cc5)nc(c%10ccc(n9c(=O)c8cc7c(=O)n(c6ccc(C#N)cc6)c(=O)c7cc8c9=O)cc%10)n%11)cc%12)c(=O)c%13cc%14c%15=O)cc%16
" 4' -(1,3,5,7-tetraoxo-5,7-dihydropyrrolo[3,4-f]isoindole-
2,6(1H, 3H)-diyl)dibenzonitrile (TIDN)",O=C(N1C2=CC=C(C#N)C=C2)C3=CC4=C(C(N(C(C=C5)=CC=C5C#N)C4=O)=O)C=C3C1=O,418.4,5,4,6,925,2,0,1,650,,3.9,,,,202,,,,,N#Cc%16ccc(n%15c(=O)c%14cc%13c(=O)n(c%12ccc(c%11nc(c5ccc(n4c(=O)c3cc2c(=O)n(c1ccc(C#N)cc1)c(=O)c2cc3c4=O)cc5)nc(c%10ccc(n9c(=O)c8cc7c(=O)n(c6ccc(C#N)cc6)c(=O)c7cc8c9=O)cc%10)n%11)cc%12)c(=O)c%13cc%14c%15=O)cc%16
" 4' -(1,3,5,7-tetraoxo-5,7-dihydropyrrolo[3,4-f]isoindole-
2,6(1H, 3H)-diyl)dibenzonitrile (TIDN)",O=C(N1C2=CC=C(C#N)C=C2)C3=CC4=C(C(N(C(C=C5)=CC=C5C#N)C4=O)=O)C=C3C1=O,418.4,5,4,6,925,2,0,1,700,,3.9,1527,0.89,,198,,,,,N#Cc%16ccc(n%15c(=O)c%14cc%13c(=O)n(c%12ccc(c%11nc(c5ccc(n4c(=O)c3cc2c(=O)n(c1ccc(C#N)cc1)c(=O)c2cc3c4=O)cc5)nc(c%10ccc(n9c(=O)c8cc7c(=O)n(c6ccc(C#N)cc6)c(=O)c7cc8c9=O)cc%10)n%11)cc%12)c(=O)c%13cc%14c%15=O)cc%16
"3,5-dicyanopyridine",N#CC1=CC(C#N)=CN=C1,129.1,1,3,3,454,0.6,0,1,400,28,0.6,680,0.3,0.26,,,,,,N#Cc4cncc(c3nc(c1cncc(C#N)c1)nc(c2cncc(C#N)c2)n3)c4
"3,5-dicyanopyridine",N#CC1=CC(C#N)=CN=C1,129.1,1,3,3,454,0.6,0,1,500,23.5,0.6,1120,0.5,0.45,,,,,,N#Cc4cncc(c3nc(c1cncc(C#N)c1)nc(c2cncc(C#N)c2)n3)c4
"3,5-dicyanopyridine",N#CC1=CC(C#N)=CN=C1,129.1,1,3,3,454,0.6,0,1,600,15.8,0.6,1940,0.93,0.8,,,,,,N#Cc4cncc(c3nc(c1cncc(C#N)c1)nc(c2cncc(C#N)c2)n3)c4
"3,5-dicyanopyridine",N#CC1=CC(C#N)=CN=C1,129.1,1,3,3,454,0.6,0,1,700,12.7,0.6,3120,1.66,1.08,,,,,,N#Cc4cncc(c3nc(c1cncc(C#N)c1)nc(c2cncc(C#N)c2)n3)c4
"cyanuric chloride, 2,6-diaminanthraquinone",ClC1=NC(Cl)=NC(NC2=CC3=C(C(C(C=C(N)C=C4)=C4C3=O)=O)C=C2)=N1,386.2,4,5,6,570,1.5,1,0,,,2.9,,,,,,,,,NC1=CC(C(C(C=C2)=C3C=C2NC4=NC(NC5=CC6=C(C=C5)C(C7=C(C6=O)C=CC(N)=C7)=O)=NC(NC8=CC9=C(C=C8)C(C%10=C(C9=O)C=CC(N)=C%10)=O)=N4)=O)=C(C3=O)C=C1
"cyanuric chloride, 4,4’-bipyridine",ClC1=NC([N+](C=C2)=CC=C2C3=CC=NC=C3)=NC(Cl)=N1,305.1,3,5,6,,1.2,1,0,900,5.4,2.4,684,0.52,0.3,,,,196,,C1([N+]2=CC=C(C3=CC=NC=C3)C=C2)=NC([N+]4=CC=C(C5=CC=NC=C5)C=C4)=NC([N+]6=CC=C(C7=CC=NC=C7)C=C6)=N1
fumaronitrile,N#C/C=C/C#N,78.1,0,2,6,329,0.5,0,1,500,34.2,1,460,0.28,,,,,79,,N#C/C=C/c1nc(/C=C/C#N)nc(/C=C/C#N)n1
fumaronitrile,N#C/C=C/C#N,78.1,0,2,6,329,0.5,0,1,600,25.8,1,443,0.41,,,,,187,,N#C/C=C/c1nc(/C=C/C#N)nc(/C=C/C#N)n1
fumaronitrile,N#C/C=C/C#N,78.1,0,2,6,329,0.5,0,1,700,20.9,1,1293,0.71,,,,,404,,N#C/C=C/c1nc(/C=C/C#N)nc(/C=C/C#N)n1
fumaronitrile,N#C/C=C/C#N,78.1,0,2,6,329,0.5,0,1,800,16.5,1,1234,0.72,,,,,143,,N#C/C=C/c1nc(/C=C/C#N)nc(/C=C/C#N)n1
fumaronitrile,N#C/C=C/C#N,78.1,0,2,6,329,0.5,0,1,900,14,1,1268,0.71,,,,,220,,N#C/C=C/c1nc(/C=C/C#N)nc(/C=C/C#N)n1
"2,4,6-tris(4-formylphenyl)triazine 2,5-diaminohydroquinone",NC1=C(O)C=C(N=CC(C=C2)=CC=C2C3=NC(C4=CC=C(C=O)C=C4)=NC(C5=CC=C(C=O)C=C5)=N3)C(O)=C1,515.5,5,5,6,,1.8,1,0,180,14.8,3.4,1855,0.7,,,,,256,,NC1=C(C=C(/N=C/C2=CC=C(C3=NC(C4=CC=C(C=C4)/C=N\C(C(O)=C5)=CC(O)=C5N)=NC(C6=CC=C(C=C6)C=NC7=C(C=C(N)C(O)=C7)O)=N3)C=C2)C(O)=C1)O
PYPZ,O=C(N(N1)C2=CC=C(C#N)C=C2)C3=C(C1=O)C=C(C4=O)C(C(N(N4)C5=CC=C(C#N)C=C5)=O)=C3,448.4,4,3,6,789,2,1,0,550,8.1,3.8,981,0.65,,,241,,,,N#Cc%16ccc(n%15[nH]c(=O)c%14cc%13c(=O)[nH]n(c%12ccc(c%11nc(c5ccc(n4[nH]c(=O)c3cc2c(=O)[nH]n(c1ccc(C#N)cc1)c(=O)c2cc3c4=O)cc5)nc(c%10ccc(n9[nH]c(=O)c8cc7c(=O)[nH]n(c6ccc(C#N)cc6)c(=O)c7cc8c9=O)cc%10)n%11)cc%12)c(=O)c%13cc%14c%15=O)cc%16
PYPZ,O=C(N(N1)C2=CC=C(C#N)C=C2)C3=C(C1=O)C=C(C4=O)C(C(N(N4)C5=CC=C(C#N)C=C5)=O)=C3,448.4,4,3,6,789,2,1,0,600,6.48,3.8,994,0.71,,,256,,,,N#Cc%16ccc(n%15[nH]c(=O)c%14cc%13c(=O)[nH]n(c%12ccc(c%11nc(c5ccc(n4[nH]c(=O)c3cc2c(=O)[nH]n(c1ccc(C#N)cc1)c(=O)c2cc3c4=O)cc5)nc(c%10ccc(n9[nH]c(=O)c8cc7c(=O)[nH]n(c6ccc(C#N)cc6)c(=O)c7cc8c9=O)cc%10)n%11)cc%12)c(=O)c%13cc%14c%15=O)cc%16
PYPZ,O=C(N(N1)C2=CC=C(C#N)C=C2)C3=C(C1=O)C=C(C4=O)C(C(N(N4)C5=CC=C(C#N)C=C5)=O)=C3,448.4,4,3,6,789,2,1,0,650,5.54,3.8,1242,0.73,,,212,,,,N#Cc%16ccc(n%15[nH]c(=O)c%14cc%13c(=O)[nH]n(c%12ccc(c%11nc(c5ccc(n4[nH]c(=O)c3cc2c(=O)[nH]n(c1ccc(C#N)cc1)c(=O)c2cc3c4=O)cc5)nc(c%10ccc(n9[nH]c(=O)c8cc7c(=O)[nH]n(c6ccc(C#N)cc6)c(=O)c7cc8c9=O)cc%10)n%11)cc%12)c(=O)c%13cc%14c%15=O)cc%16
PYPZ,O=C(N(N1)C2=CC=C(C#N)C=C2)C3=C(C1=O)C=C(C4=O)C(C(N(N4)C5=CC=C(C#N)C=C5)=O)=C3,448.4,4,3,6,789,2,1,0,700,3.46,3.8,1464,0.93,,,142,,,,N#Cc%16ccc(n%15[nH]c(=O)c%14cc%13c(=O)[nH]n(c%12ccc(c%11nc(c5ccc(n4[nH]c(=O)c3cc2c(=O)[nH]n(c1ccc(C#N)cc1)c(=O)c2cc3c4=O)cc5)nc(c%10ccc(n9[nH]c(=O)c8cc7c(=O)[nH]n(c6ccc(C#N)cc6)c(=O)c7cc8c9=O)cc%10)n%11)cc%12)c(=O)c%13cc%14c%15=O)cc%16
"triphenylbenzene, cyanuric chloride",ClC1=NC(C(C=C2)=CC=C2C3=CC(C4=CC=CC=C4)=CC(C5=CC=CC=C5)=C3)=NC(Cl)=N1,454.4,5,3,6,898,1.7,1,0,600,2.73,3.2,856,0.35,,,,,117,,ClC1=NC(C2=CC=C(C3=CC(C4=CC=C(C5=NC(Cl)=NC(Cl)=N5)C=C4)=CC(C6=CC=C(C7=NC(Cl)=NC(Cl)=N7)C=C6)=C3)C=C2)=NC(Cl)=N1
"triphenylbenzene, cyanuric chloride",ClC1=NC(C(C=C2)=CC=C2C3=CC(C4=CC=CC=C4)=CC(C5=CC=CC=C5)=C3)=NC(Cl)=N1,454.4,5,3,6,898,1.7,1,0,700,2.44,3.2,931,0.37,,,,,168,,ClC1=NC(C2=CC=C(C3=CC(C4=CC=C(C5=NC(Cl)=NC(Cl)=N5)C=C4)=CC(C6=CC=C(C7=NC(Cl)=NC(Cl)=N7)C=C6)=C3)C=C2)=NC(Cl)=N1
"triphenylbenzene, cyanuric chloride",ClC1=NC(C(C=C2)=CC=C2C3=CC(C4=CC=CC=C4)=CC(C5=CC=CC=C5)=C3)=NC(Cl)=N1,454.4,5,3,6,898,1.7,1,0,800,2.02,3.2,1040,0.42,,,,,228,,ClC1=NC(C2=CC=C(C3=CC(C4=CC=C(C5=NC(Cl)=NC(Cl)=N5)C=C4)=CC(C6=CC=C(C7=NC(Cl)=NC(Cl)=N7)C=C6)=C3)C=C2)=NC(Cl)=N1
"triphenylbenzene, cyanuric chloride",ClC1=NC(C(C=C2)=CC=C2C3=CC(C4=CC=CC=C4)=CC(C5=CC=CC=C5)=C3)=NC(Cl)=N1,454.4,5,3,6,898,1.7,1,0,900,1.81,3.2,988,0.39,,,,,217,,ClC1=NC(C2=CC=C(C3=CC(C4=CC=C(C5=NC(Cl)=NC(Cl)=N5)C=C4)=CC(C6=CC=C(C7=NC(Cl)=NC(Cl)=N7)C=C6)=C3)C=C2)=NC(Cl)=N1
terephtalonitrile,N#CC1=CC=C(C#N)C=C1,128.1,1,2,6,386,0.7,0,1,600,11.8,1.2,1558,0.98,,,,,220,,N#Cc4ccc(c3nc(c1ccc(C#N)cc1)nc(c2ccc(C#N)cc2)n3)cc4
"[1,1’-biphenyl]-4,4’-dicarbonitrile",N#CC1=CC=C(C2=CC=C(C#N)C=C2)C=C1,204.2,2,2,6,539,1.1,0,1,600,4.7,2,1451,1.62,,,,,280,,N#Cc7ccc(c6ccc(c5nc(c2ccc(c1ccc(C#N)cc1)cc2)nc(c4ccc(c3ccc(C#N)cc3)cc4)n5)cc6)cc7
"[2,2’-bipyridine]-5,5’-dicarbonitrile",N#CC1=CC=C(C2=CC=C(C#N)C=N2)N=C1,206.2,2,4,6,676,1.1,0,1,600,11.3,2,2278,1.49,,,,,393,,N#Cc7ccc(c6ccc(c5nc(c2ccc(c1ccc(C#N)cn1)nc2)nc(c4ccc(c3ccc(C#N)cn3)nc4)n5)cn6)nc7
"pyridine-2,6-dicarbonitrile",N#CC1=CC=CC(C#N)=N1,129.1,1,3,3,454,0.6,0,1,600,13,0.6,2230,1.49,,,,,324,,N#Cc4cccc(c3nc(c1cccc(C#N)n1)nc(c2cccc(C#N)n2)n3)n4
"2,3,5,6-tetrafluoroterepthalonitrile",FC1=C(F)C(C#N)=C(F)C(F)=C1C#N,200.1,1,2,6,-432,0.7,0,1,600,15.5,1.3,1435,0.49,0.23,,,,,,N#Cc4c(F)c(F)c(c3nc(c1c(F)c(F)c(C#N)c(F)c1F)nc(c2c(F)c(F)c(C#N)c(F)c2F)n3)c(F)c4F
"2,3,5,6-tetrafluoroterepthalonitrile",FC1=C(F)C(C#N)=C(F)C(F)=C1C#N,200.1,1,2,6,-432,0.7,0,1,700,12.1,1.3,1849,1,0.6,115,,,326,,N#Cc4c(F)c(F)c(c3nc(c1c(F)c(F)c(C#N)c(F)c1F)nc(c2c(F)c(F)c(C#N)c(F)c2F)n3)c(F)c4F
"2,3,5,6-tetrafluoroterepthalonitrile",FC1=C(F)C(C#N)=C(F)C(F)=C1C#N,200.1,1,2,6,-432,0.7,0,1,800,4.4,1.3,1122,1.12,0.38,,,,,,N#Cc4c(F)c(F)c(c3nc(c1c(F)c(F)c(C#N)c(F)c1F)nc(c2c(F)c(F)c(C#N)c(F)c2F)n3)c(F)c4F
"1,4-piperazinedicarboxaldehyde, melamine",NC1=NC(N=CN(CC2)CCN2C=O)=NC(N)=N1,250.3,2,8,6,,1.2,1,0,180,47.9,2.3,748,1.21,,,,,335,,O=CN1CCN(C=NC2=NC(/N=C/N3CCN(C=O)CC3)=NC(/N=C/N4CCN(CC4)C=O)=N2)CC1
"2,3,5,6-tetrafluoroterephtalonitrile",FC1=C(F)C(C#N)=C(F)C(F)=C1C#N,200.1,1,2,6,-432,0.7,0,1,400,19.9,1.3,1345,,,,379,,,,N#Cc4c(F)c(F)c(c3nc(c1c(F)c(F)c(C#N)c(F)c1F)nc(c2c(F)c(F)c(C#N)c(F)c2F)n3)c(F)c4F
tetracyanoquinodimethane,N#C/C(C#N)=C(C=C/1)/C=CC1=C(C#N)/C#N,204.2,1,4,6,745,0.9,0,1,800,8.13,0.9,3660,1.83,,,,,383,,N#CC(C#N)=c4ccc(=C(C#N)c3nc(C(C#N)=c1ccc(=C(C#N)C#N)cc1)nc(C(C#N)=c2ccc(=C(C#N)C#N)cc2)n3)cc4
"2,4,6-tris(4-aminophenyl)-1,3,5-triazine, dianhydrate TPI-P",NC(C=C1)=CC=C1C2=NC(C3=CC=C(N(C4=O)C(C5=C4C=C(C(OC6=O)=O)C6=C5)=O)C=C3)=NC(C7=CC=C(N)C=C7)=N2,554.5,7,6,6,653,2.2,1,0,600,7.1,4.2,1651,0.77,0.6,,,,,,O=C1N(C(C2=C1C=C(C3=C2)C(OC3=O)=O)=O)C(C=C4)=CC=C4C5=NC(C6=CC=C(N(C(C7=C8C=C(C9=C7)C(OC9=O)=O)=O)C8=O)C=C6)=NC(C%10=CC=C(N(C(C%11=C%12C=C(C%13=C%11)C(OC%13=O)=O)=O)C%12=O)C=C%10)=N5
"2,4,6-tris(4-aminophenyl)-1,3,5-triazine, dianhydrate TPI-P",NC(C=C1)=CC=C1C2=NC(C3=CC=C(N(C4=O)C(C5=C4C=C(C(OC6=O)=O)C6=C5)=O)C=C3)=NC(C7=CC=C(N)C=C7)=N2,554.5,7,6,6,653,2.2,1,0,700,6.3,4.2,1650,0.77,0.67,,423,,,,O=C1N(C(C2=C1C=C(C3=C2)C(OC3=O)=O)=O)C(C=C4)=CC=C4C5=NC(C6=CC=C(N(C(C7=C8C=C(C9=C7)C(OC9=O)=O)=O)C8=O)C=C6)=NC(C%10=CC=C(N(C(C%11=C%12C=C(C%13=C%11)C(OC%13=O)=O)=O)C%12=O)C=C%10)=N5
"2,4,6-tris(4-aminophenyl)-1,3,5-triazine, dianhydrate TPI-N",NC(C=C1)=CC=C1C2=NC(C3=CC=C(N(C4=O)C(C5=CC=C6C7=C5C4=CC=C7C(OC6=O)=O)=O)C=C3)=NC(C8=CC=C(N)C=C8)=N2,604.6,8,6,6,783,2.2,1,0,600,11.4,4.2,1057,0.54,0.45,,,,,,O=C1N(C(C2=CC=C3C4=C2C1=CC=C4C(OC3=O)=O)=O)C(C=C5)=CC=C5C6=NC(C7=CC=C(N(C(C8=CC=C9C%10=C8C%11=CC=C%10C(OC9=O)=O)=O)C%11=O)C=C7)=NC(C%12=CC=C(N(C(C%13=CC=C%14C%15=C%13C%16=CC=C%15C(OC%14=O)=O)=O)C%16=O)C=C%12)=N6
"2,4,6-tris(4-aminophenyl)-1,3,5-triazine, dianhydrate TPI-N",NC(C=C1)=CC=C1C2=NC(C3=CC=C(N(C4=O)C(C5=CC=C6C7=C5C4=CC=C7C(OC6=O)=O)=O)C=C3)=NC(C8=CC=C(N)C=C8)=N2,604.6,8,6,6,783,2.2,1,0,700,3,4.2,1237,0.65,0.46,,388,,,,O=C1N(C(C2=CC=C3C4=C2C1=CC=C4C(OC3=O)=O)=O)C(C=C5)=CC=C5C6=NC(C7=CC=C(N(C(C8=CC=C9C%10=C8C%11=CC=C%10C(OC9=O)=O)=O)C%11=O)C=C7)=NC(C%12=CC=C(N(C(C%13=CC=C%14C%15=C%13C%16=CC=C%15C(OC%14=O)=O)=O)C%16=O)C=C%12)=N6
"2,6-pyridinedicarbonitrile",N#CC1=CC=CC(C#N)=N1,129.1,1,3,3,454,0.6,0,1,500,23.14,0.6,604,0.22,,,285.8,,,,N#Cc4cccc(c3nc(c1cccc(C#N)n1)nc(c2cccc(C#N)n2)n3)n4
"2,6-pyridinedicarbonitrile",N#CC1=CC=CC(C#N)=N1,129.1,1,3,3,454,0.6,0,1,600,21.09,0.6,1099,0.61,,,340.1,,,,N#Cc4cccc(c3nc(c1cccc(C#N)n1)nc(c2cccc(C#N)n2)n3)n4
"2,6-pyridinedicarbonitrile",N#CC1=CC=CC(C#N)=N1,129.1,1,3,3,454,0.6,0,1,700,12.96,0.6,2316,2.41,,,363.3,,,,N#Cc4cccc(c3nc(c1cccc(C#N)n1)nc(c2cccc(C#N)n2)n3)n4
"2,6-pyridinedicarbonitrile",N#CC1=CC=CC(C#N)=N1,129.1,1,3,3,454,0.6,0,1,800,11.82,0.6,2795,2.85,,,406,,,,N#Cc4cccc(c3nc(c1cccc(C#N)n1)nc(c2cccc(C#N)n2)n3)n4
"2,4,6-trichloro-1,3,5-triazine, 2,6-diaminanthraquinone",ClC1=NC(/N=C2=CC3=C(C(C(C=C(N)C=C4)=C4C3=O)=O)C=C\2)=NC(Cl)=N1,385.2,4,5,6,489,1.5,1,0,800,10.22,2.9,1993,,,,468,,,,NC1=CC(C(C(C=C2)=C3C=C2NC4=NC(NC5=CC6=C(C=C5)C(C7=C(C6=O)C=CC(N)=C7)=O)=NC(NC8=CC9=C(C=C8)C(C%10=C(C9=O)C=CC(N)=C%10)=O)=N4)=O)=C(C3=O)C=C1
IISERP 10,NC(N=C1)=CC=C1C2=NC(C3=CC=C(N=CC4=C(O)C(C=O)=CC(C=O)=C4)N=C3)=NC(C5=CN=C(N)C=C5)=N2,517.5,5,9,3,,2.1,1,0,120,,2,1233,,,,546,,,,NC1=CC=C(C2=NC(C3=CC=C(N=C3)/N=C/C4=C(C(/C=N/C5=CC=C(C=N5)C6=NC(C7=CN=C(C=C7)N)=NC(C8=CC=C(N=C8)N)=N6)=CC(/C=N/C9=CC=C(C=N9)C%10=NC(C%11=CN=C(C=C%11)N)=NC(C%12=CC=C(N=C%12)N)=N%10)=C4)O)=NC(C%13=CN=C(C=C%13)N)=N2)C=N1
IISERP 11,NC(N=C1)=CC=C1C2=NC(C3=CC=C(N=CC4=C(O)C(C=O)=C(O)C(C=O)=C4)N=C3)=NC(C5=CN=C(N)C=C5)=N2,533.5,5,9,3,,2.1,1,0,120,,2,921,,,,310,,,,NC1=CC=C(C2=NC(C3=CC=C(N=C3)/N=C/C4=C(C(/C=N/C5=CC=C(C=N5)C6=NC(C7=CN=C(C=C7)N)=NC(C8=CC=C(N=C8)N)=N6)=CC(/C=N/C9=CC=C(C=N9)C%10=NC(C%11=CN=C(C=C%11)N)=NC(C%12=CC=C(N=C%12)N)=N%10)=C4O)O)=NC(C%13=CN=C(C=C%13)N)=N2)C=N1
IISERP 12,NC(N=C1)=CC=C1C2=NC(C3=CC=C(N=CC4=C(O)C(C=O)=C(O)C(C=O)=C4O)N=C3)=NC(C5=CN=C(N)C=C5)=N2,549.5,5,9,3,,2.1,1,0,120,,2,1067,,,,400,,,,NC1=CC=C(C2=NC(C3=CC=C(N=C3)/N=C/C4=C(C(/C=N/C5=CC=C(C=N5)C6=NC(C7=CN=C(C=C7)N)=NC(C8=CC=C(N=C8)N)=N6)=C(O)C(/C=N/C9=CC=C(C=N9)C%10=NC(C%11=CN=C(C=C%11)N)=NC(C%12=CC=C(N=C%12)N)=N%10)=C4O)O)=NC(C%13=CN=C(C=C%13)N)=N2)C=N1
"9,10-dicyanoanthracene",N#CC1=C2C(C=CC=C2)=C(C#N)C3=CC=CC=C31,230.3,3,2,6,647,0.7,0,1,400,,1.3,406,,,,,,435,,N#Cc9c1ccccc1c(c8nc(c3c2ccccc2c(C#N)c4ccccc34)nc(c6c5ccccc5c(C#N)c7ccccc67)n8)c%10ccccc9%10
"9,10-dicyanoanthracene",N#CC1=C2C(C=CC=C2)=C(C#N)C3=CC=CC=C31,230.3,3,2,6,647,0.7,0,1,500,,1.3,751,,,,,,589,,N#Cc9c1ccccc1c(c8nc(c3c2ccccc2c(C#N)c4ccccc34)nc(c6c5ccccc5c(C#N)c7ccccc67)n8)c%10ccccc9%10
polyethynylbenzonitrile,C#CC(C=C1)=CC=C1C#N,127.1,1,1,2,484,0.8,1,1,800,5.8,,1954,0.74,0.31,,628,,,,C#Cc4ccc(c3nc(c1ccc(C#C)cc1)nc(c2ccc(C#C)cc2)n3)cc4
"1,3,6,8-tetracyanopyrene",N#CC1=C(C=CC2=C(C#N)C=C3C#N)C4=C2C3=CC=C4C(C#N)=C1,302.3,4,4,3,1019,1.1,1,0,500,,1.1,1019,1.12,,,,,500,,N#Cc%10cc(C#N)c%11ccc%13cc(c9nc(c1cc2ccc3c(C#N)cc(C#N)c4ccc(c1)c2c34)nc(c5cc(C#N)c6ccc7c(C#N)cc(C#N)c8ccc5c6c78)n9)cc%12ccc%10c%11c%12%13

File: data/raw/data_experts3.csv
zwiazek,smiles,liczba_pierscieni,srednia_liczba_N_w_pierscieniu,liczba_substratu_w_porze,odleglosc_miedzy_najdalszymi_grupami [nm],Temp pirolizy lub syntezy,N_perc_triaz,wielkosc_pora teoretyczna,BET,V total,objetosc_mikroporow,pojemnosc_3_H2SO4_CV,pojemnosc_3_H2SO4_GCD,pojemnosc_3_NaOH_CV,pojemnosc_3_NaOH_GCD,DOI
CCOF-900,Nc2nc(N)nc(/N=C/c1ccc(C=O)cc1)n2,3,,,,900,,,456,,,1236,,,,https://doi.org/10.1016/j.molstruc.2023.136659
PPDA,Nc3ccc(Oc2ccc(/N=C/c1ccc(C=O)cc1)cc2)cc3,3,,,,900,,,898.1,,,575,,,,https://doi.org/10.1016/j.apsusc.2023.157148
TPP-CTFs,N#Cc5ccc(c4cc(c1ccc(C#N)cc1)nc(c3ccc(c2ncncn2)cc3)c4)cc5,5,,,,400-500,,,1760,,,231,,,,https://doi.org/10.1016/j.matchemphys.2022.125850
TPE-Ph-Th CMP,Brc8ccc(C(c1ccc(Br)cc1)C(c2ccc(Br)cc2)c7ccc(c6ccc(c5cc4sc3cc(Br)c(Br)cc3sc4cc5Br)cc6)cc7)cc8,8,,,,100,,,67,,,,,39.45,,https://doi.org/10.1016/j.colsurfa.2023.132675
TPE-Ph-Tha CMP,Brc8ccc(C(c1ccc(Br)cc1)C(c2ccc(Br)cc2)c7ccc(c6ccc(c5ccc4sc3ccc(Br)cc3sc4c5)cc6)cc7)cc8,8,,,,100,,,18,,,,,51,,https://doi.org/10.1016/j.colsurfa.2023.132675
TPE-Ph-BSu CMP,O=S8(=O)c1ccc(Br)cc1S(=O)(=O)c7cc(c6ccc(c5ccc(C(c2ccc(Br)cc2)C(c3ccc(Br)cc3)c4ccc(Br)cc4)cc5)cc6)ccc78,8,,,,100,,,41,,,,,52,,https://doi.org/10.1016/j.colsurfa.2023.132675
Py-QP CMP,OB(O)c%10cc(B(O)O)c%11ccc%13c(B(O)O)cc(c1ccc8c(c1)c2cc(Br)ccc2c9nc7cc6nc5c3ccc(Br)cc3c4cc(Br)ccc4c5nc6cc7nc89)c%12CCc%10c%11c%12%13,12,,,,,,,527,,,,,75.3,,https://doi.org/10.1016/j.colsurfa.2024.133210
TPP-QP CMP,OB(O)c%13ccc(c%12cc(c%10ccc(c1ccc8c(c1)c2cc(Br)ccc2c9nc7cc6nc5c3ccc(Br)cc3c4cc(Br)ccc4c5nc6cc7nc89)cc%10)cc(c%11ccc(B(O)O)cc%11)n%12)cc%13,12,,,,,,,371,,,,,24.9,,https://doi.org/10.1016/j.colsurfa.2024.133210
TPT-QP CMP,OB(O)c%13ccc(c%12nc(c1ccc(B(O)O)cc1)nc(c%11ccc(c2ccc9c(c2)c3cc(Br)ccc3c%10nc8cc7nc6c4ccc(Br)cc4c5cc(Br)ccc5c6nc7cc8nc9%10)cc%11)n%12)cc%13,12,,,,,,,365,,,,,121.9,,https://doi.org/10.1016/j.colsurfa.2024.133210
TPA–DHTP–BZ POP,C#Cc%14ccc(N%13COc%12cc%11CN(c%10ccc(C#Cc9ccc8CN(c7ccc(N(c3ccc(N2COc1cc(Br)ccc1C2)cc3)c6ccc(N5COc4cc(Br)ccc4C5)cc6)cc7)COc8c9)cc%10)COc%11cc%12C%13)cc%14,14,,,,,,,195,,,,,31.37,,10.1039/d3py00158j
TPA–DHTP–BZ POP (poli),CCc9ccc(NCc8cc(O)c(CNc7ccc(CCc6ccc(CNc5ccc(N(c2ccc(NCc1ccc(Br)cc1O)cc2)c4ccc(NCc3ccc(Br)cc3O)cc4)cc5)c(O)c6)cc7)cc8O)cc9,9,,,,,,,40,,,,,67.07,,10.1039/d3py00158j
COP-2,Nc7ccc(c6cc(c1ccc(N)cc1)cc(c5ccc([n+]4ccc(c3cc[n+](c2ccc(N(=O)=O)cc2N(=O)=O)cc3)cc4)cc5)c6)cc7,6,,,,120,,,18,,,404,,,,https://doi.org/10.1016/j.est.2023.106714
ANT-CTF-10-500,c9ncnc(c7cc6c(c1ncncn1)c4cc(c2ncncn2)c(c3ncncn3)cc4c(c5ncncn5)c6cc7c8ncncn8)n9,9,,,,500,,,160,,,,,81.2,,https://doi.org/ 10.1039/d4ma00565a
TFP-TPA COF,Nc4ccc(N(c1ccc(N)cc1)c3ccc(NC=c2c(O)c(C=O)c(O)c(C=O)c2=O)cc3)cc4,,,,,120,,,457,,,,,,291.1,https://doi.org/10.1016/j.jtice.2019.07.016
TFP-Car COF,Nc5ccc(n4c1ccc(N)cc1c3cc(NC=c2c(O)c(C=O)c(O)c(C=O)c2=O)ccc34)cc5,,,,,120,,,362,,,,,,150,https://doi.org/10.1016/j.jtice.2019.07.016
TFP-TPP-COF,Nc5ccc(c4cc(c1ccc(N)cc1)nc(c3ccc(NC=c2c(O)c(C=O)c(O)c(C=O)c2=O)cc3)c4)cc5,,,,,120,,,686,,,,,,209,https://doi.org/10.1016/j.jtice.2019.07.016
An-CPOP-1,COc7ccc(C(c1ccccc1)=c5c2ccccc2c(=C(c3ccccc3)c4ccccc4)c6ccccc56)cc7,,,,,80,,,580,,,,,72.75,,https://doi.org/10.1016/j.polymer.2020.122857
An-CPOP-2,Clc8nc(Cl)nc(c7ccc(C(c1ccccc1)=c5c2ccccc2c(=C(c3ccccc3)c4ccccc4)c6ccccc56)cc7)n8,,,,,80,,,1130,,,,,98.4,,https://doi.org/10.1016/j.polymer.2020.122857
PCz-res,Nc9cc(n8c(=O)c7cc(n3c1ccccc1c2ccccc23)c(n6c4ccccc4c5ccccc56)cc7c8=O)c(O)cc9O,,,,,120,,,1015,,,367,,,,https://doi.org/10.1016/j.reactfunctpolym.2020.104670
CHCPN-1,C=Cc1ccc(/C=C(C#N)/CC#N)cc1,,,,,700,,,1450,,,,330,,,https://doi.org/10.1039/c7py01240c
Car-TPA,Nc7ccc(n6c1ccc(N)cc1c5cc(/N=C/c4ccc(N(c2ccc(C=O)cc2)c3ccc(C=O)cc3)cc4)ccc56)cc7,,,,,140,,,1334,,,13.6,,,,https://doi.org/10.1021/acsami.8b21867
Car-TPP,Nc8ccc(n7c1ccc(N)cc1c6cc(/N=C/c5ccc(c4cc(c2ccc(C=O)cc2)cc(c3ccc(C=O)cc3)n4)cc5)ccc67)cc8,,,,,140,,,743,,,14.5,,,,https://doi.org/10.1021/acsami.8b21867
Car-TPT,Nc8ccc(n7c1ccc(N)cc1c6cc(/N=C/c5ccc(c4nc(c2ccc(C=O)cc2)nc(c3ccc(C=O)cc3)n4)cc5)ccc67)cc8,,,,,140,,,721,,,17.4,,,,https://doi.org/10.1021/acsami.8b21867
TPA-COF 1,Nc6ccc(N(c1ccc(N)cc1)c5ccc(/N=C/c4ccc(N(c2ccc(C=O)cc2)c3ccc(C=O)cc3)cc4)cc5)cc6,,,,,120,,,714,,,,51.3,,,"

   https://doi.org/10.1039/C8TA04781B "
TPA-COF 2,Nc7ccc(N(c1ccc(N)cc1)c6ccc(/N=C/c5ccc(c4cc(c2ccc(C=O)cc2)cc(c3ccc(C=O)cc3)n4)cc5)cc6)cc7,,,,,120,,,478,,,,14.4,,,"

   https://doi.org/10.1039/C8TA04781B "
TPA-COF 3,Nc7ccc(N(c1ccc(N)cc1)c6ccc(/N=C/c5ccc(c4nc(c2ccc(C=O)cc2)nc(c3ccc(C=O)cc3)n4)cc5)cc6)cc7,,,,,120,,,557,,,,5.1,,,"

   https://doi.org/10.1039/C8TA04781B "
TPT-COF 4,Nc7ccc(c6nc(c1ccc(N)cc1)nc(c5ccc(/N=C/c4ccc(N(c2ccc(C=O)cc2)c3ccc(C=O)cc3)cc4)cc5)n6)cc7,,,,,120,,,1132,,,,2.4,,,"

   https://doi.org/10.1039/C8TA04781B "
TPT-COF 5,Nc8ccc(c7nc(c1ccc(N)cc1)nc(c6ccc(/N=C/c5ccc(c4cc(c2ccc(C=O)cc2)cc(c3ccc(C=O)cc3)n4)cc5)cc6)n7)cc8,,,,,120,,,1747,,,,~0,,,"

   https://doi.org/10.1039/C8TA04781B "
TPT-COF 6,Nc8ccc(c7nc(c1ccc(N)cc1)nc(c6ccc(/N=C/c5ccc(c4nc(c2ccc(C=O)cc2)nc(c3ccc(C=O)cc3)n4)cc5)cc6)n7)cc8,,,,,120,,,1535,,,,~0,,,"

   https://doi.org/10.1039/C8TA04781B "

File: data/raw/data_saad.csv
Ref.,SMILES,Limits of Potential Window (V),Lower Limit of Potential Window (V),Upper Limit of Potential Window (V),Potential Window (V),Current Density (A/g),Capacitance (F/g),Specific Surface Area (m^2/g),Charge Transfer Resistance (Rct) (ohm),Equivalent Series Resistance (Rs) (ohm),Electrode Configuration,Pore Size (nm),Pore Volume (cm^3/g),Ratio of ID/IG,N at%,C at%,O at%,Electrolyte Chemical Formula,Electrolyte Ionic Conductivity,Electrolyte Concentration (M),Cell Configuration (three/two electrode system)
DOI: 10.1021/acsami.5b10781,FC1=C(F)C(C(O[Co]([OH2])([OH2])[N]2(C3)C[N@@](C[N@@]3C4)C[N@@]4C2)=O)=C(F)C(F)=C1C([O])=O,0 to 0.5,0,0.5,0.5,1,2474,12.15,,2,(Co-LmOF),3.8,0.168,,,,,KOH,6,1,three-electrode system
DOI: 10.1021/acsami.5b10781,FC1=C(F)C(C(O[Co]([OH2])([OH2])[N]2(C3)C[N@@](C[N@@]3C4)C[N@@]4C2)=O)=C(F)C(F)=C1C([O])=O,0 to 0.5,0,0.5,0.5,2,1978,12.15,,2,(Co-LmOF),3.8,0.168,,,,,KOH,6,1,three-electrode system
DOI: 10.1021/acsami.5b10781,FC1=C(F)C(C(O[Co]([OH2])([OH2])[N]2(C3)C[N@@](C[N@@]3C4)C[N@@]4C2)=O)=C(F)C(F)=C1C([O])=O,0 to 0.5,0,0.5,0.5,4,1728,12.15,,2,(Co-LmOF),3.8,0.168,,,,,KOH,6,1,three-electrode system
DOI: 10.1021/acsami.5b10781,FC1=C(F)C(C(O[Co]([OH2])([OH2])[N]2(C3)C[N@@](C[N@@]3C4)C[N@@]4C2)=O)=C(F)C(F)=C1C([O])=O,0 to 0.5,0,0.5,0.5,6,1607,12.15,,2,(Co-LmOF),3.8,0.168,,,,,KOH,6,1,three-electrode system
DOI: 10.1021/acsami.5b10781,FC1=C(F)C(C(O[Co]([OH2])([OH2])[N]2(C3)C[N@@](C[N@@]3C4)C[N@@]4C2)=O)=C(F)C(F)=C1C([O])=O,0 to 0.5,0,0.5,0.5,8,1514,12.15,,2,(Co-LmOF),3.8,0.168,,,,,KOH,6,1,three-electrode system
DOI: 10.1021/acsami.5b10781,FC1=C(F)C(C(O[Co]([OH2])([OH2])[N]2(C3)C[N@@](C[N@@]3C4)C[N@@]4C2)=O)=C(F)C(F)=C1C([O])=O,0 to 0.5,0,0.5,0.5,20,1024,12.15,,2,(Co-LmOF),3.8,0.168,,,,,KOH,6,1,three-electrode system
DOI: 10.1007/s11664-019-07188-5,OC1=C(CC2=CC=CC=C2[OH][P](C3=CC=CC=C3)(C4=CC=CC=C4)C5=CC=CC=C5)C=CC=C1,0 to 1.6,0,1.6,1.6,0.5,120,1010,0.12,,P0-CCG,2.45,0.53,0.834,,,,KOH,6,6,two-electrode system
DOI: 10.1007/s11664-019-07188-5,OC1=C(CC2=CC=CC=C2[OH][P](C3=CC=CC=C3)(C4=CC=CC=C4)C5=CC=CC=C5)C=CC=C1,0 to 1.6,0,1.6,1.6,0.5,192,1007,0.1,,P0.1-CCG,2.39,0.6,0.84,,,,KOH,6,6,two-electrode system
DOI: 10.1007/s11664-019-07188-5,OC1=C(CC2=CC=CC=C2[OH][P](C3=CC=CC=C3)(C4=CC=CC=C4)C5=CC=CC=C5)C=CC=C1,0 to 1.6,0,1.6,1.6,0.5,277,1010,0.08,,P0.4-CCG,3.06,0.57,0.841,,,,KOH,6,6,two-electrode system
DOI: 10.1007/s11664-019-07188-5,OC1=C(CC2=CC=CC=C2[OH][P](C3=CC=CC=C3)(C4=CC=CC=C4)C5=CC=CC=C5)C=CC=C1,0 to 1.6,0,1.6,1.6,0.5,252,1010,0.14,,P0.8-CCG,2.38,0.56,0.838,,,,KOH,6,6,two-electrode system
DOI: 10.1021/acsami.5b08474,S=S=[Mo][NH2]C1=CC=CC=C1,0 to 0.7,0,0.7,0.7,1,124,,,,moS2/PANI-60,,,,,,,H2SO4,7,1,two-electrode system
DOI: 10.1021/acsami.5b08474,S=S=[Mo][NH2]C1=CC=CC=C1,-0.1 to 0.6,-0.1,0.6,0.7,0.5,552,,,,moS2/PANI-60,,,,,,,H2SO4,7,1,three-electrode system
DOI: 10.1021/acsami.5b08474,S=S=[Mo][NH2]C1=CC=CC=C1,-0.1 to 0.6,-0.1,0.6,0.7,30,455,,,,moS2/PANI-60,,,,,,,H2SO4,7,1,three-electrode system

File: data/raw/data_zhu.csv
DOI,SMILES,Materials-2,Materials-note,Electrolyte,Voltage window (V),Specific surface area (m2/g),Capacitance (F/g),Pore volume (cm3/g),Pore size (nm),Micropore volume (cm3/g),SSA of micropores (m2/g),Id/Ig ,N (at. %),O (at. %),B (at. %),S (at. %),F (at. %),P (at. %)
10.1021/ja7106146,O=C([O-])C1=CC=C(C2=O[Zn]3OC(C4=CC=C(C([O-])=O)C=C4)=O[Zn+](O=C(O[Zn]5)C6=CC=C(C([O-])=O)C=C6)[O+4]35[Zn]O2)C=C1,filled with furfuryl alcohol,,h2so4,1,2872,312,2.06,,,,,,,,,,
10.1002/anie.200702721,OC1=C(CC2=CC=CC=C2O)C=CC=C1,Ni(OH)2 as template,fenol-formaldehyde resin,koh,1,970,68.4,0.69,2.85,0.3,,,,,,,,
10.1039/b819202b,CCCCCCCCCC1=C(C2=CC=C(CCCCCCCCCC)C=C2)C(C3=CC=C(C#CCCCCCCCCC)C=C3)=C(C4=CC=C(C#CCCCCCCCCC)C=C4)C(C5=CC=C(CCCCCCCCCCC)C=C5)=C1C6=CC=CC=C6,,polymer,h2so4,0.9,1140,304,,,,,,,,,,,
10.1021/jp2047618,OC1=C(CC2=CC=CC=C2O)C=CC=C1,Pluronic 123 or 127,fenol-formaldehyde resin,nacl,1.4,846.5,18.31,0.76,7.57,,,,,,,,,
10.1021/jp2047618,OC1=C(CC2=CC=CC=C2O)C=CC=C1,Pluronic 123 or 127,fenol-formaldehyde resin,nacl,1.4,602.6,5.31,0.35,3.42,,,,,,,,,
10.1021/jp2047618,OC1=C(CC2=CC=CC=C2O)C=CC=C1,Pluronic 123 or 127,fenol-formaldehyde resin,nacl,1.4,492.9,8.51,0.092,3.25,,,,,,,,,
10.1039/c3cc44175j,N#CCC[N+]1=CN(CC[N+]2=CN(CCC#N)C=C2)C=C1.O=S([N-]S(=O)(C(F)(F)F)=O)(C(F)(F)F)=O.O=S([N-]S(=O)(C(F)(F)F)=O)(C(F)(F)F)=O,,like CTF,koh,0.8,854,131,1,1.2,0.12,269,1,6.7,4.1,0,0.7,5.6,
10.1039/c3cc44175j,N#CCC[N+]1=CN(CC[N+]2=CN(CCC#N)C=C2)C=C1.O=S([N-]S(=O)(C(F)(C(F)(F)F)F)=O)(C(F)(C(F)(F)F)F)=O.O=S([N-]S(=O)(C(F)(C(F)(F)F)F)=O)(C(F)(C(F)(F)F)F)=O,,like CTF,koh,0.8,1277,154,1.28,1.2,0.34,757,,7.3,7.2,0,0.7,,
10.1039/c3cc44175j,N#CCC[N+]1=CN(CCCC[N+]2=CN(CCC#N)C=C2)C=C1.O=S([N-]S(=O)(C(F)(F)F)=O)(C(F)(F)F)=O.O=S([N-]S(=O)(C(F)(F)F)=O)(C(F)(F)F)=O,,like CTF,koh,0.8,870,,0.52,1.2,0.33,716,,6.8,4.3,0,1,1.4,
10.1039/c3cc44175j,N#CCC[N+]1=CN(CCCCCC[N+]2=CN(CCC#N)C=C2)C=C1.O=S([N-]S(=O)(C(F)(F)F)=O)(C(F)(F)F)=O.O=S([N-]S(=O)(C(F)(F)F)=O)(C(F)(F)F)=O,,like CTF,koh,0.8,643,104,0.33,1.1,0.28,601,,6.6,3.8,0,0.8,2,
10.1039/c3cc44175j,N#CCC[N+]1=CN(CCCCCCCCC[N+]2=CN(CCC#N)C=C2)C=C1.O=S([N-]S(=O)(C(F)(F)F)=O)(C(F)(F)F)=O.O=S([N-]S(=O)(C(F)(F)F)=O)(C(F)(F)F)=O,,like CTF,koh,0.8,588,112,0.34,0.75,0.24,520,,5.7,5.4,0,0.8,2.3,
10.1039/c3cc44175j,N#CCC[N+]1=CN(CC2=CC=C(C[N+]3=CN(CCC#N)C=C3)C=C2)C=C1.O=S([N-]S(=O)(C(F)(F)F)=O)(C(F)(F)F)=O.O=S([N-]S(=O)(C(F)(F)F)=O)(C(F)(F)F)=O,,like CTF,koh,0.8,706,,0.33,1.2,0.32,686,,6.5,10.5,0,2.4,1.1,
10.5796/electrochemistry.81.804,C([C@@H]1[C@@H]2[C@@H]([C@H]([C@H](O1)O[C@@H]3[C@H](O[C@@H]([C@@H]([C@H]3O)O)O[C@@H]4[C@H](O[C@@H]([C@@H]([C@H]4O)O)O[C@@H]5[C@H](O[C@@H]([C@@H]([C@H]5O)O)O[C@@H]6[C@H](O[C@@H]([C@@H]([C@H]6O)O)O[C@@H]7[C@H](O[C@H](O2)[C@@H]([C@H]7O)O)CO)CO)CO)CO)CO)O)O)O,,cyclodextrin,teabf4,2,754,38,0.4,,0.147,,,0,0.9,0,,,
10.5796/electrochemistry.81.804,C([C@@H]1[C@@H]2[C@@H]([C@H]([C@H](O1)O[C@@H]3[C@H](O[C@@H]([C@@H]([C@H]3O)O)O[C@@H]4[C@H](O[C@@H]([C@@H]([C@H]4O)O)O[C@@H]5[C@H](O[C@@H]([C@@H]([C@H]5O)O)O[C@@H]6[C@H](O[C@@H]([C@@H]([C@H]6O)O)O[C@@H]7[C@H](O[C@H](O2)[C@@H]([C@H]7O)O)CO)CO)CO)CO)CO)O)O)O,,cyclodextrin,teabf4,2,364,20,0.195,,0.047,,,0,4.2,0,,,
10.1039/c4ta03490b,OC1=C(/N=N/C2=CC=C([N+]([O-])=O)C=C2)C=CC(O)=C1,Mg(OH)2 as template,,koh,1,1427.7,378.5,5.91,0.568,0.223,510.4,,3.73,4.07,0,,,
10.1039/c4ta03490b,OC1=C(/N=N/C2=CC=C([N+]([O-])=O)C=C2)C=CC(O)=C1,Mg(OH)2 as template,,koh,1,1036.6,263.4,4.76,0.563,0.12,268.8,,1.8,4.37,0,,,
10.1021/jp501742x,C=CC#N,,,koh,1,3034.8,189,,1.17,,,3.255,5.08,11.91,0,,,
10.1021/jp501742x,C=CC#N,,,koh,1,3384.3,219,,1.17,,,4.182,5.67,11.64,0,,,
10.1021/jp501742x,C=CC#N,,,koh,1,3124.4,270,,1.17,,,2.739,2.34,3.93,0,,,
10.1021/jp501742x,C=CC#N,,,koh,1,3336.7,247,,1.17,,,3.412,0.63,3.53,0,,,
10.1039/c4ta02167c,OC1=C(CC2=CC=CC=C2O)C=CC=C1,mix with different KOH amount,fenol-formaldehyde resin,koh,1,477,80,0.23,1.96,,412,1.01,,,,,,
10.1039/c4ta02167c,OC1=C(CC2=CC=CC=C2O)C=CC=C1,mix with different KOH amount,fenol-formaldehyde resin,koh,1,1292,,0.56,1.73,,1193,,,,,,,
10.1039/c4ta02167c,OC1=C(CC2=CC=CC=C2O)C=CC=C1,mix with different KOH amount,fenol-formaldehyde resin,koh,1,1734,220,0.82,1.87,,1511,,,,,,,
10.1039/c4ta02167c,OC1=C(CC2=CC=CC=C2O)C=CC=C1,mix with different KOH amount,fenol-formaldehyde resin,koh,1,2322,,1.24,2.14,,1933,,,,,,,
10.1039/c4ta02167c,OC1=C(CC2=CC=CC=C2O)C=CC=C1,mix with different KOH amount,fenol-formaldehyde resin,koh,1,2753,307,1.54,2.23,,2131,1.12,,,,,,
10.1039/c4ta02167c,OC1=C(CC2=CC=CC=C2O)C=CC=C1,mix with different KOH amount,fenol-formaldehyde resin,koh,1,613,,0.29,1.93,,503,,,,,,,
10.1039/c4ta02167c,OC1=C(CC2=CC=CC=C2O)C=CC=C1,mix with different KOH amount,fenol-formaldehyde resin,koh,1,2086,250,1.1,2.1,,1635,,,,,,,
10.1007/s10854-013-1621-4,C([C@@H]1[C@H]([C@@H]([C@H]([C@H](O1)O[C@@H]2[C@H](O[C@H]([C@@H]([C@H]2O)O)O)CO)O)O)O)O,zeolite as template,600,koh,1,686.8,111,0.91,5.3,0.25,,,,,0,,,
10.1007/s10854-013-1621-4,C([C@@H]1[C@H]([C@@H]([C@H]([C@H](O1)O[C@@H]2[C@H](O[C@H]([C@@H]([C@H]2O)O)O)CO)O)O)O)O,zeolite as template,700,koh,1,1076.9,175,1.46,5.4,0.41,,,,,,,,
10.1007/s10854-013-1621-4,C([C@@H]1[C@H]([C@@H]([C@H]([C@H](O1)O[C@@H]2[C@H](O[C@H]([C@@H]([C@H]2O)O)O)CO)O)O)O)O,zeolite as template,800,koh,1,363,86,0.73,8.1,0.12,,,,,,,,
10.1007/s10854-013-1621-4,C([C@@H]1[C@H]([C@@H]([C@H]([C@H](O1)O[C@@H]2[C@H](O[C@H]([C@@H]([C@H]2O)O)O)CO)O)O)O)O,zeolite as template,900,koh,1,521,91,0.74,5.7,0.19,,,,,,,,
10.1039/c4ta02565b,CC1=NC=C[N-]1.CC1=NC=C[N-]1.[Zn+2]. ,silica as template,,koh,1.2,745,181,0.83,1,0.23,,,,,,,,
10.1039/c4ta02565b,CC1=NC=C[N-]1.CC1=NC=C[N-]1.[Zn+2]. ,silica as template,,koh,1.2,1026,175,1.71,3.2,0.16,,,,,,,,
10.1039/c4ta02565b,CC1=NC=C[N-]1.CC1=NC=C[N-]1.[Zn+2]. ,silica as template,,koh,1.2,721,164,1.68,17,0.15,,,,,,,,
10.1007/s10008-013-2236-7,O=C(C1=C(C(O[K])=O)C=CC=C1)O,,,koh,1,672,300.4,0.38,1.56,0.34,654,,0,10.48,0,,,
10.1007/s10008-013-2236-7,O=C(C1=C(C(O[K])=O)C=CC=C1)O,,,koh,1,1023,272.3,0.56,1.2,0.52,1006,,0,8.96,0,,,
10.1007/s10008-013-2236-7,O=C(C1=C(C(O[K])=O)C=CC=C1)O,,,koh,1,1380,243.4,0.78,1.25,0.59,1169,,0,8.17,0,,,
10.1039/c4ta01465k,NC1=CC=CC=C1,,polyaniline,koh,0.9,312,125,0.26,,0.12,,0.78,1.2,5.6,,,,
10.1039/c4ta01465k,NC1=CC=CC=C1,,,koh,0.9,1588,240.4,1.01,,0.74,,0.84,5.3,9.3,,,,
10.1039/c4ta01465k,NC1=CC=CC=C1,,,koh,0.9,2665,279.1,1.46,,1.18,,0.81,1.1,10.9,,,,
10.1039/c4ta01465k,NC1=CC=CC=C1,,,koh,0.9,2856,386.2,1.25,,1.1,,0.83,2.2,11.1,,,,
10.1039/c4ta01465k,NC1=CC=CC=C1,,,koh,0.9,3253,365.9,1.72,,1.08,,0.86,0.9,7.1,,,,
10.1039/c4ra13482f,O/C(C1=CC=CC(C(O)=O)=C1)=O/[N]2=CC=C(C3=CC=NC=C3)C=C2,,,h2so4,0.6,1230,181,,2.13,,,,,,,,,
10.1021/acscentsci.5b00149,OP(O)(OC1C(C(C(C(C1OP(O)(O)=O)OP(O)(O)=O[NH2]C2=CC=CC=C2)OP(O)(O)=O)OP(O)(O)=O)OP(O)(O)=O)=O,,,h2so4,1,19,,0.08,,,,1.055,7.92,51.46,,,,
10.1021/acscentsci.5b00149,OP(O)(OC1C(C(C(C(C1OP(O)(O)=O)OP(O)(O)=O[NH2]C2=CC=CC=C2)OP(O)(O)=O)OP(O)(O)=O)OP(O)(O)=O)=O,,,h2so4,1,18,,0.11,,,,1.049,7.43,49.71,,,,
10.1021/acscentsci.5b00149,OP(O)(OC1C(C(C(C(C1OP(O)(O)=O)OP(O)(O)=O[NH2]C2=CC=CC=C2)OP(O)(O)=O)OP(O)(O)=O)OP(O)(O)=O)=O,,,h2so4,1,62,,0.11,,,,0.983,8.28,45.72,,,,
10.1021/acscentsci.5b00149,OP(O)(OC1C(C(C(C(C1OP(O)(O)=O)OP(O)(O)=O[NH2]C2=CC=CC=C2)OP(O)(O)=O)OP(O)(O)=O)OP(O)(O)=O)=O,,,h2so4,1,48,,0.17,,,,0.918,9.11,41.89,,,,
10.1021/acscentsci.5b00149,OP(O)(OC1C(C(C(C(C1OP(O)(O)=O)OP(O)(O)=O[NH2]C2=CC=CC=C2)OP(O)(O)=O)OP(O)(O)=O)OP(O)(O)=O)=O,,,h2so4,1,148,,0.22,,,,0.894,5.65,36.35,,,,
10.1021/acscentsci.5b00149,OP(O)(OC1C(C(C(C(C1OP(O)(O)=O)OP(O)(O)=O[NH2]C2=CC=CC=C2)OP(O)(O)=O)OP(O)(O)=O)OP(O)(O)=O)=O,,,h2so4,1,423,,0.38,,,,0.914,4.09,33.91,,,,
10.1021/acscentsci.5b00149,OP(O)(OC1C(C(C(C(C1OP(O)(O)=O)OP(O)(O)=O[NH2]C2=CC=CC=C2)OP(O)(O)=O)OP(O)(O)=O)OP(O)(O)=O)=O,,hpg,h2so4,1,4073,225,2.26,,,,1.121,0.55,17.88,,,,
10.1021/acscentsci.5b00149,OP(O)(OC1C(C(C(C(C1OP(O)(O)=O)OP(O)(O)=O[NH2]C2=CC=CC=C2)OP(O)(O)=O)OP(O)(O)=O)OP(O)(O)=O)=O,,,h2so4,1,3741,,2.2,,,,0.987,1.18,20.11,,,,
10.1021/acscentsci.5b00149,OP(O)(OC1C(C(C(C(C1OP(O)(O)=O)OP(O)(O)=O[NH2]C2=CC=CC=C2)OP(O)(O)=O)OP(O)(O)=O)OP(O)(O)=O)=O,,,h2so4,1,3005,,1.93,,,,0.977,0.92,22.21,,,,
10.1021/acscentsci.5b00149,OP(O)(OC1C(C(C(C(C1OP(O)(O)=O)OP(O)(O)=O[NH2]C2=CC=CC=C2)OP(O)(O)=O)OP(O)(O)=O)OP(O)(O)=O)=O,,,h2so4,1,2619,,1.63,,,,0.941,1.6,30.03,,,,
10.1021/acscentsci.5b00149,OP(O)(OC1C(C(C(C(C1OP(O)(O)=O)OP(O)(O)=O[NH2]C2=CC=CC=C2)OP(O)(O)=O)OP(O)(O)=O)OP(O)(O)=O)=O,,,h2so4,1,1548,,0.96,,,,0.936,1.17,23.62,,,,
10.1021/acscentsci.5b00149,OP(O)(OC1C(C(C(C(C1OP(O)(O)=O)OP(O)(O)=O[NH2]C2=CC=CC=C2)OP(O)(O)=O)OP(O)(O)=O)OP(O)(O)=O)=O,,,h2so4,1,2269,,1.39,,,,0.832,2.33,17.17,,,,
10.1021/acsami.7b09801,O=C(C1=C2C=CC=C1)N(C3=CC=C(C#N)C=C3)N=C2C4=CC=C(C#N)C=C4,like CTF,600,h2so4,1,1009,277,0.52,2,,,0.96,7.18,6.57,,,,
10.1021/acsami.7b09801,O=C(C1=C2C=CC=C1)N(C3=CC=C(C#N)C=C3)N=C2C4=CC=C(C#N)C=C5,like CTF,650,h2so4,1,1245,292,0.67,2.1,,,1.02,5.72,6.05,,,,
10.1021/acsami.7b09801,O=C(C1=C2C=CC=C1)N(C3=CC=C(C#N)C=C3)N=C2C4=CC=C(C#N)C=C6,like CTF,700,h2so4,1,1638,302,0.89,2.2,,,1.45,4.36,5.29,,,,
10.1021/acs.chemmater.7b00857,C1(N2C(C=CC=C3)=C3C4=C2C=CC=C4)=NC(N5C(C=CC=C6)=C6C7=C5C=CC=C7)=NC(N8C(C=CC=C9)=C9C%10=C8C=CC=C%10)=N1,,ptct-c,koh,1,1280,550,1.82,0.71,1.64,,,6.07,,,,,
10.1021/acs.chemmater.7b00857,C1(N2C(C=CC=C3)=C3C4=C2C=CC=C4)=CC=C(N(C(C=C5)=CC=C5N6C(C=CC=C7)=C7C8=C6C=CC=C8)C(C=C9)=CC=C9N%10C(C=CC=C%11)=C%11C%12=C%10C=CC=C%12)C=C1,,ptca-c,koh,1,790,380,1.82,0.93,1.31,,,3.6,,,,,
10.1021/acs.chemmater.7b00857,C1(N2C(C=CC=C3)=C3C4=C2C=CC=C4)=CC=C(C(C=C5)=CC=C5N6C(C=CC=C7)=C7C8=C6C=CC=C8)C=C1,,pbcp-c,koh,1,910,300,2.24,0.94,1.98,,,2.99,,,,,
10.1039/c7ra07003a,C=CC#N,,,h2so4,0.8,722,175,0.493,2.73,,,,2.8,7,,,,
10.1039/c7ra07003a,C=CC#N,,,h2so4,0.8,1600,270,0.862,2.16,,,,2.6,11,,,,
10.1002/chem.201602922,NC1=NC(N=CC2=CC=C(C=O)C=C2)=NC(N)=N1,,,koh,1,1415,289,1.4,3.96,,1040,0.88,3.47,12.7,,,,
10.1002/chem.201602922,NC1=NC(N=CC2=CC=C(C=O)C=C2)=NC(N)=N1,,,koh,1,170,96,0.2,8.37,,108,0.8,,,,,,
10.1002/chem.201602922,NC1=NC(N=CC2=CC=C(C=O)C=C2)=NC(N)=N1,,,koh,1,306,137,0.31,5.5,,173,0.76,,,,,,
10.1002/chem.201602922,NC1=NC(N=CC2=CC=C(C=O)C=C2)=NC(N)=N1,,,koh,1,654,243,0.49,4.38,,293,0.67,5.89,8.63,,,,
10.1039/c6ta08868f,C=CC#N,,,emimbf4,3.5,3550,150,1.78,,,1349,,,,,,,
10.1039/c6ta08868f,C=CC#N,,,lipf6 EC/DMC,3,3550,216,1.78,,,1349,,,,,,,
10.1021/acs.iecr.5b00601,O=C(CC(O)(C(O)=O)C1)O[Mg]OC1=O,with Mg (MgO) as template,,koh,1,1634.5,204.4,3.67,1.58,,,2.72,0,,,,,
10.1021/acs.iecr.5b00601,O=C(CC(O)(C(O)=O)C1)O[Mg]OC1=O,with Mg (MgO) as template,,koh,1,1972.1,236.5,4.78,1.65,,,2.55,0,,,,,
10.1021/acs.iecr.5b00601,O=C(CC(O)(C(O)=O)C1)O[Mg]OC1=O,with Mg (MgO) as template,,koh,1,1918.5,209.2,2.89,1.66,,,2.42,0,,,,,
10.1039/c5ra07807e,OC1=C(C(O)=CC=C1C(O[K])=O)CC2=C(O)C=CC(C(O[K])=O)=C2O,modified fenol-formaldehyde resin,hpc-6,koh,0.9,524,,0.31,0.6,0.25,,0.8,0,,,,,
10.1039/c5ra07807e,OC1=C(C(O)=CC=C1C(O[K])=O)CC2=C(O)C=CC(C(O[K])=O)=C2O,modified fenol-formaldehyde resin,hpc-7,koh,0.9,637,,0.37,0.6,0.31,,0.82,0,,,,,
10.1039/c5ra07807e,OC1=C(C(O)=CC=C1C(O[K])=O)CC2=C(O)C=CC(C(O[K])=O)=C2O,modified fenol-formaldehyde resin,hpc-8,koh,0.9,803,,0.46,0.6,0.38,,0.84,0,,,,,
10.1039/c5ra07807e,OC1=C(C(O)=CC=C1C(O[K])=O)CC2=C(O)C=CC(C(O[K])=O)=C2O,modified fenol-formaldehyde resin,hpc-9,koh,0.9,1007,147.2,0.62,0.6,0.46,,0.85,0,7.3,,,,
10.1039/c5ra07807e,OC1=C(C(O)=CC=C1C(O[K])=O)CC2=C(O)C=CC(C(O[K])=O)=C2O,modified fenol-formaldehyde resin,hpc-10,koh,0.9,966,,0.57,0.6,0.43,,0.85,0,,,,,
10.1039/c5ra07807e,OC1=C(C(O)=CC=C1C(O[K])=O)CC2=C(O)C=CC(C(O[K])=O)=C2O,modified fenol-formaldehyde resin,hpc-9d,koh,0.9,1549,175.2,0.81,0.6,0.61,,0.86,0,8.5,,,,
10.1039/c5ra07807e,OC1=C(C(O)=CC=C1C(O[K])=O)CC2=C(O)C=CC(C(O[K])=O)=C2O,modified fenol-formaldehyde resin,MPC-9,koh,0.9,648,174.4,0.33,0.6,0.33,,0.83,0,,,,,
10.1039/c5ra07807e,OC1=C(C(O)=CC=C1C(O[K])=O)CC2=C(O)C=CC(C(O[K])=O)=C2O,modified fenol-formaldehyde resin,hpc-6,teabf4 AN,2.7,524,,0.31,0.6,0.25,,0.8,0,,,,,
10.1039/c5ra07807e,OC1=C(C(O)=CC=C1C(O[K])=O)CC2=C(O)C=CC(C(O[K])=O)=C2O,modified fenol-formaldehyde resin,hpc-7,teabf4 AN,2.7,637,,0.37,0.6,0.31,,0.82,0,,,,,
10.1039/c5ra07807e,OC1=C(C(O)=CC=C1C(O[K])=O)CC2=C(O)C=CC(C(O[K])=O)=C2O,modified fenol-formaldehyde resin,hpc-8,teabf4 AN,2.7,803,,0.46,0.6,0.38,,0.84,0,,,,,
10.1039/c5ra07807e,OC1=C(C(O)=CC=C1C(O[K])=O)CC2=C(O)C=CC(C(O[K])=O)=C2O,modified fenol-formaldehyde resin,hpc-9,teabf4 AN,2.7,1007,38,0.62,0.6,0.46,,0.85,0,7.3,,,,
10.1039/c5ra07807e,OC1=C(C(O)=CC=C1C(O[K])=O)CC2=C(O)C=CC(C(O[K])=O)=C2O,modified fenol-formaldehyde resin,hpc-10,teabf4 AN,2.7,966,,0.57,0.6,0.43,,0.85,0,,,,,
10.1039/c5ra07807e,OC1=C(C(O)=CC=C1C(O[K])=O)CC2=C(O)C=CC(C(O[K])=O)=C2O,modified fenol-formaldehyde resin,hpc-9d,teabf4 AN,2.7,1549,115,0.81,0.6,0.61,,0.86,0,8.5,,,,
10.1039/c5ra07807e,OC1=C(C(O)=CC=C1C(O[K])=O)CC2=C(O)C=CC(C(O[K])=O)=C2O,modified fenol-formaldehyde resin,MPC-9,teabf4 AN,2.7,648,1.9,0.33,0.6,0.33,,0.83,0,,,,,
10.1039/c5ra16104e,O=C(CC(O)(C(O)=O)C1)O[Mg]OC1=O,subsequent NH3 treatment,n-hpc,lipf6 EC/DMC,2.7,1290,101,3.04,0.7,0.3,400,,3.6,,,,,
10.1039/c5ra16104e,O=C(CC(O)(C(O)=O)C1)O[Mg]OC1=O,subsequent NH3 treatment,hpc,lipf6 EC/DMC,2.7,1222,108,2.76,0.7,0.28,382,,,,,,,
10.1039/c5ra16104e,O=C(CC(O)(C(O)=O)C1)O[Mg]OC1=O,subsequent NH3 treatment,yp-17d,lipf6 EC/DMC,2.7,1487,90,0.74,1,0.56,1356,,,,,,,
10.1007/s10800-015-0850-z,O=C(O[Na])C(O[Na])=O,,600-2,koh,1,449,185,0.54,4.77,0.11,,,,,,,,
10.1007/s10800-015-0850-z,O=C(O[Na])C(O[Na])=O,,700-2,koh,1,600,193,0.63,4.2,0.18,,,,,,,,
10.1007/s10800-015-0850-z,O=C(O[Na])C(O[Na])=O,,800-2,koh,1,1018,233,1.07,4.18,0.27,,,,,,,,
10.1007/s10800-015-0850-z,O=C(O[Na])C(O[Na])=O,,900-2,koh,1,1066,168,1.48,5.57,0.11,,,,,,,,
10.1007/s10800-015-0850-z,O=C(O[Na])C(O[Na])=O,,800-1.5,koh,1,866,189,0.83,3.81,0.21,,,,,,,,
10.1007/s10800-015-0850-z,O=C(O[Na])C(O[Na])=O,,800-2.5,koh,1,1456,245,1.35,3.7,0.38,,1.02,,,,,,
10.1007/s10800-015-0850-z,O=C(O[Na])C(O[Na])=O,,800-3,koh,1,971,236,0.99,4.07,0.26,,,,,,,,
10.1039/c4ta01215a,C1(/[N]C=CC1)=C/C2=CC=CC=C2,,,koh,1,139,,,4.3,,,0.57,11.3,,,,,
10.1039/c4ta01215a,C1(/[N]C=CC1)=C/C2=CC=CC=C3,,,koh,1,1299,491,,,,,0.89,4.8,,,,,
10.1039/c4ta01215a,C1(/[N]C=CC1)=C/C2=CC=CC=C4,,,koh,1,2090,525,,,,,0.9,4.1,,,,,
