Repository: wtaisner/battery-rangers

# From drugs to energy storage devices: Improving knowledge transfer methods for data-scarce materials discovery

Repository for the paper **"From drugs to energy storage devices: Improving knowledge transfer methods for data-scarce materials discovery"** — a benchmark of knowledge transfer strategies (pre-training, fine-tuning, reinforcement learning) across three generative AI architectures (REINVENT4, MolMIM+MOLRL, Mol-AIR) for discovering covalent triazine framework (CTF) substrates for supercapacitor electrodes.

---

### 0. Clone the repository

```bash
git clone --recurse-submodules <repo-url>

# If you forgot --recurse-submodules:
git submodule update --init --recursive
```

### 1. Python environment

Requires Python ≥ 3.12 and [uv](https://docs.astral.sh/uv/).

```bash
uv sync --all-extras --build
```

This installs all dependencies including REINVENT4 (as an editable local dependency via `modules/REINVENT4/`) and Mol-AIR (via `modules/mol_air/`).

### 2. Pre-commit hooks

```bash
pre-commit install
```

Hooks will run automatically on `git commit`. To run manually:

```bash
pre-commit run --all-files
```

### 3. BioNeMo / MolMIM + MOLRL

The MolMIM+MOLRL model runs inside an NVIDIA BioNeMo Docker container. Requires an NVIDIA GPU and an NGC account.

**Prerequisites:**
- [Docker](https://docs.docker.com/engine/install/) with [NVIDIA Container Toolkit](https://docs.nvidia.com/datacenter/cloud-native/container-toolkit/latest/install-guide.html)
- NGC CLI API key (get it from [NGC](https://ngc.nvidia.com/setup/api-key))

**Setup:**
1. Create a `.env` file in the repo root:
   ```
   NGC_CLI_API_KEY=<your-api-key>
   NGC_CLI_ORG=<your-org>
   NGC_CLI_TEAM=<your-team>
   ```
2. Start the container:
   ```bash
   docker compose up
   ```
3. Access JupyterLab at `http://localhost:8899`. The container auto-downloads the MolMIM checkpoint on first start.

---

## Data

### Custom CTF dataset

The curated dataset of 31 covalent triazine framework substrates is stored in:

```
data/raw/data_battery_materials_PRISTINE_CORRECTED_15.09.xlsx
```

Processing this file into train/test splits for both molecular representations (substrate and lattice node) is handled by:

```
notebooks/expert_smiles.py    # Marimo notebook
```

This produces SMILES files for REINVENT's fine-tuning and SELFIES files for Mol-AIR's seed molecules:

```
data/raw/substrate/ctf_train.smi    data/raw/substrate/ctf_test.smi
data/raw/node/ctf_train.smi         data/raw/node/ctf_test.smi
```

Filtered versions for ChEMBL35-compatible vocabulary are also generated (`ctf_train_chembl35.smi`, etc.).

### ChEMBL35 (external)

The ChEMBL35 database is used for pre-training all three architectures. It must be downloaded separately:

```bash
wget https://ftp.ebi.ac.uk/pub/databases/chembl/ChEMBLdb/latest/chembl_35_sqlite.tar.gz
tar -xvzf chembl_35_sqlite.tar.gz -C data/
```

The notebook `notebooks/chembl.py` (Marimo) handles:
1. Extracting SMILES from the ChEMBL SQLite database
2. Converting to SELFIES (for Mol-AIR)
3. Filtering by length (500-atom limit for REINVENT, 256-token limit for Mol-AIR/MolMIM)
4. Generating model-specific vocabularies
5. Splitting into train (70%), validation (10%), test (20%)

Output files are placed under `data/chembl_35_sqlite/`:
- `.smi` files — for REINVENT4
- `.slf` files + `vocab.json` — for Mol-AIR
- `.parquet` files — general-purpose

---

## Models & Running Experiments

Three generative architectures are benchmarked, each across multiple knowledge transfer configurations. Pre-trained model checkpoints are provided in `models/` so you can skip directly to sampling or evaluation.

### REINVENT4

REINVENT4 is an RNN (LSTM) trained on SMILES, with policy-based RL for property optimization. All REINVENT experiments are orchestrated via:

```
scripts/reinvent_run_experiments.py
```

**Quick start — run a single experiment:**

```bash
python scripts/reinvent_run_experiments.py --name REINVENT-node-vanilla-ft-rl
```

**Filter by molecule type, prior, and recipe:**

```bash

# All fine-tuning experiments for substrates using the vanilla prior
python scripts/reinvent_run_experiments.py --molecule-type substrate --prior-type vanilla --recipe ft

# All FT+RL+seed experiments for nodes using ChEMBL35 pretrained
python scripts/reinvent_run_experiments.py --molecule-type node --prior-type chembl35 --recipe ft_rl

# Log aggregated metrics to Weights & Biases
python scripts/reinvent_run_experiments.py --molecule-type substrate --prior-type vanilla --recipe ft_rl --log_wandb
```

**Configuration:**

| File/Dir | Purpose |
|----------|---------|
| `configs/reinvent/base.toml` | Shared parameters (device, paths, TL/RL/sampling defaults, metric reference files) |

# Vanilla Mol-AIR with seed molecules from the CTF dataset
python scripts/mol_air_wrapper.py configs/mol_air/vanilla.yaml \
    --init_selfies_path data/raw/substrate/ctf_train.slf \
    --inference_runs 10

File: data/raw/data_experts1.csv
zwiazek,smiles,masa_molowa,liczba_pierscieni,srednia_liczba_N_w_pierscieniu,liczba_substratu_w_porze,energia Gibbsa,odleglosc_miedzy_najdalszymi_grupami,kondensacja,piroliza,temperatura,N_perc_triaz,wielkosc_pora teoretyczna,BET,objetosc,objetosc_mikroporow,pojemnosc_3_H2SO4_CV,pojemnosc_3_H2SO4_GCD,pojemnosc_3_NaOH_CV,pojemnosc_3_NaOH_GCD
2CNPP,CC(C)C(C=C1)=CC=C1N2C(C=C(C3=CC=C(C#N)C=C3)N4C5=CC=C(C(C)C)C=C5)=C4C=C2C6=CC=C(C#N)C=C6,544.7,6,4,6,,1.9,0,1,500,1.6,3.6,1371,1.12,0.508,116,187,,
2CNPP,CC(C)C(C=C1)=CC=C1N2C(C=C(C3=CC=C(C#N)C=C3)N4C5=CC=C(C(C)C)C=C5)=C4C=C2C6=CC=C(C#N)C=C6,544.7,6,4,6,,1.9,0,1,600,4.3,3.6,1527,0.89,0.612,151,197,,
2CNPP,CC(C)C(C=C1)=CC=C1N2C(C=C(C3=CC=C(C#N)C=C3)N4C5=CC=C(C(C)C)C=C5)=C4C=C2C6=CC=C(C#N)C=C6,544.7,6,4,6,,1.9,0,1,700,6.4,3.6,1052,1.32,0.318,184,255,,
2CN-1 (terephtalonitrile),N#CC1=CC=C(C#N)C=C1,128.1,1,2,6,386,0.7,0,1,700,6.6,1.3,1612,1.1,0.551,204,200,,
4CN-1,N#C/C(C#N)=C(C=C/1)/C=CC1=C(C#N)/C#N,204.2,1,4,3,745,0.9,0,1,700,7.5,0.9,2260,1.71,0.621,294,303,,
2CN-2,CC1=CC2=C(C=C1)N=C(N3C(C4=CC=C(C#N)C=C4)=CC5=C3C=C(C6=CC=C(C#N)C=C6)N5C7=NC(C=CC(C)=C8)=C8S7)S2,602.7,8,6,6,,1.9,0,1,700,5.4,3.6,1835,0.82,0.819,250,269,,
4CN-2,N#CC(C=C1)=CC=C1C2=CC3=C(C=C(C4=CC=C(C#N)C=C4)N3C5=CC=C(C#N)C=C5)N2C6=CC=C(C#N)C=C6,510.6,6,6,6,,1.9,0,1,700,6.5,3.6,1962,1.36,0.632,255,291,,
"1,3,5-triphenylbenzene, cyanuric chloride",ClC1=NC(C(C=C2)=CC=C2C3=CC(C4=CC=CC=C4)=CC(C5=CC=CC=C5)=C3)=NC(Cl)=N1,454.4,5,3,6,898,1.7,1,0,800,,3.2,711,0.23,0.231,,,,112
"1,4-dicyanobenzene",N#CC1=CC=C(C#N)C=C1,128.1,1,2,6,386,0.7,0,1,700,8.2,1.3,2581,,,171,,,
terephtalonitrile (dicyanobenzene),N#CC1=CC=C(C#N)C=C1,128.1,1,2,6,386,0.7,0,1,400,12.44,1.3,1175,0.66,,,248,,
terephtalonitrile (dicyanobenzene),N#CC1=CC=C(C#N)C=C1,128.1,1,2,6,386,0.7,0,1,450,11.06,1.3,1565,0.97,,,276,,
terephtalonitrile (dicyanobenzene),N#CC1=CC=C(C#N)C=C1,128.1,1,2,6,386,0.7,0,1,500,10.74,1.3,1681,1.1,,,285,,
terephtalonitrile (dicyanobenzene),N#CC1=CC=C(C#N)C=C1,128.1,1,2,6,386,0.7,0,1,550,9.26,1.3,1724,1.35,,,298,,
terephtalonitrile (dicyanobenzene),N#CC1=CC=C(C#N)C=C1,128.1,1,2,6,386,0.7,0,1,600,9.01,1.3,2197,2.05,,,263,,
terephtalonitrile (dicyanobenzene),N#CC1=CC=C(C#N)C=C1,128.1,1,2,6,386,0.7,0,1,650,7.77,1.3,2098,1.85,,,273,,
terephtalonitrile (dicyanobenzene),N#CC1=CC=C(C#N)C=C1,128.1,1,2,6,386,0.7,0,1,700,5.75,1.3,2237,2.26,,,243,,
" 4' -(1,3,5,7-tetraoxo-5,7-dihydropyrrolo[3,4-f]isoindole-
2,6(1H, 3H)-diyl)dibenzonitrile (TIDN)",O=C(N1C2=CC=C(C#N)C=C2)C3=CC4=C(C(N(C(C=C5)=CC=C5C#N)C4=O)=O)C=C3C1=O,418.4,5,4,6,925,2,0,1,550,,3.9,1283,0.68,,210,,,
" 4' -(1,3,5,7-tetraoxo-5,7-dihydropyrrolo[3,4-f]isoindole-
2,6(1H, 3H)-diyl)dibenzonitrile (TIDN)",O=C(N1C2=CC=C(C#N)C=C2)C3=CC4=C(C(N(C(C=C5)=CC=C5C#N)C4=O)=O)C=C3C1=O,418.4,5,4,6,925,2,0,1,600,,3.9,,,,231,,,
" 4' -(1,3,5,7-tetraoxo-5,7-dihydropyrrolo[3,4-f]isoindole-
2,6(1H, 3H)-diyl)dibenzonitrile (TIDN)",O=C(N1C2=CC=C(C#N)C=C2)C3=CC4=C(C(N(C(C=C5)=CC=C5C#N)C4=O)=O)C=C3C1=O,418.4,5,4,6,925,2,0,1,650,,3.9,,,,202,,,
" 4' -(1,3,5,7-tetraoxo-5,7-dihydropyrrolo[3,4-f]isoindole-
2,6(1H, 3H)-diyl)dibenzonitrile (TIDN)",O=C(N1C2=CC=C(C#N)C=C2)C3=CC4=C(C(N(C(C=C5)=CC=C5C#N)C4=O)=O)C=C3C1=O,418.4,5,4,6,925,2,0,1,700,,3.9,1527,0.89,,198,,,
"3,5-dicyanopyridine",N#CC1=CC(C#N)=CN=C1,129.1,1,3,3,454,0.6,0,1,400,28,0.6,680,0.3,0.26,,,,
"3,5-dicyanopyridine",N#CC1=CC(C#N)=CN=C1,129.1,1,3,3,454,0.6,0,1,500,23.5,0.6,1120,0.5,0.45,,,,
"3,5-dicyanopyridine",N#CC1=CC(C#N)=CN=C1,129.1,1,3,3,454,0.6,0,1,600,15.8,0.6,1940,0.93,0.8,,,,
"3,5-dicyanopyridine",N#CC1=CC(C#N)=CN=C1,129.1,1,3,3,454,0.6,0,1,700,12.7,0.6,3120,1.66,1.08,,,,
"cyanuric chloride, 2,6-diaminanthraquinone",ClC1=NC(Cl)=NC(NC2=CC3=C(C(C(C=C(N)C=C4)=C4C3=O)=O)C=C2)=N1,386.2,4,5,6,570,1.5,1,0,,,2.9,,,,,,,
"cyanuric chloride, 4,4’-bipyridine",ClC1=NC([N+](C=C2)=CC=C2C3=CC=NC=C3)=NC(Cl)=N1,305.1,3,5,6,,1.2,1,0,900,5.4,2.4,684,0.52,0.3,,,,196
fumaronitrile,N#C/C=C/C#N,78.1,0,2,6,329.0,0.5,0,1,500,34.2,1,460,0.28,,,,,79
fumaronitrile,N#C/C=C/C#N,78.1,0,2,6,329.0,0.5,0,1,600,25.8,1,443,0.41,,,,,187
fumaronitrile,N#C/C=C/C#N,78.1,0,2,6,329.0,0.5,0,1,700,20.9,1,1293,0.71,,,,,404
fumaronitrile,N#C/C=C/C#N,78.1,0,2,6,329.0,0.5,0,1,800,16.5,1,1234,0.72,,,,,143
fumaronitrile,N#C/C=C/C#N,78.1,0,2,6,329.0,0.5,0,1,900,14,1,1268,0.71,,,,,220
"2,4,6-tris(4-formylphenyl)triazine 2,5-diaminohydroquinone",NC1=C(O)C=C(N=CC(C=C2)=CC=C2C3=NC(C4=CC=C(C=O)C=C4)=NC(C5=CC=C(C=O)C=C5)=N3)C(O)=C1,515.5,5,5,6,,1.8,1,0,180,14.8,3.4,1855,0.7,,,,,256
PYPZ,O=C(N(N1)C2=CC=C(C#N)C=C2)C3=C(C1=O)C=C(C4=O)C(C(N(N4)C5=CC=C(C#N)C=C5)=O)=C3,448.4,4,3,6,789,2,1,0,550,8.1,3.8,981,0.65,,,241,,
PYPZ,O=C(N(N1)C2=CC=C(C#N)C=C2)C3=C(C1=O)C=C(C4=O)C(C(N(N4)C5=CC=C(C#N)C=C5)=O)=C3,448.4,4,3,6,789,2,1,0,600,6.48,3.8,994,0.71,,,256,,
PYPZ,O=C(N(N1)C2=CC=C(C#N)C=C2)C3=C(C1=O)C=C(C4=O)C(C(N(N4)C5=CC=C(C#N)C=C5)=O)=C3,448.4,4,3,6,789,2,1,0,650,5.54,3.8,1242,0.73,,,212,,
PYPZ,O=C(N(N1)C2=CC=C(C#N)C=C2)C3=C(C1=O)C=C(C4=O)C(C(N(N4)C5=CC=C(C#N)C=C5)=O)=C3,448.4,4,3,6,789,2,1,0,700,3.46,3.8,1464,0.93,,,142,,
"triphenylbenzene, cyanuric chloride",ClC1=NC(C(C=C2)=CC=C2C3=CC(C4=CC=CC=C4)=CC(C5=CC=CC=C5)=C3)=NC(Cl)=N1,454.4,5,3,6,898,1.7,1,0,600,2.73,3.2,856,0.35,,,,,117
"triphenylbenzene, cyanuric chloride",ClC1=NC(C(C=C2)=CC=C2C3=CC(C4=CC=CC=C4)=CC(C5=CC=CC=C5)=C3)=NC(Cl)=N1,454.4,5,3,6,898,1.7,1,0,700,2.44,3.2,931,0.37,,,,,168
"triphenylbenzene, cyanuric chloride",ClC1=NC(C(C=C2)=CC=C2C3=CC(C4=CC=CC=C4)=CC(C5=CC=CC=C5)=C3)=NC(Cl)=N1,454.4,5,3,6,898,1.7,1,0,800,2.02,3.2,1040,0.42,,,,,228
"triphenylbenzene, cyanuric chloride",ClC1=NC(C(C=C2)=CC=C2C3=CC(C4=CC=CC=C4)=CC(C5=CC=CC=C5)=C3)=NC(Cl)=N1,454.4,5,3,6,898,1.7,1,0,900,1.81,3.2,988,0.39,,,,,217
terephtalonitrile,N#CC1=CC=C(C#N)C=C1,128.1,1,2,6,386,0.7,0,1,600,11.8,1.2,1558,0.98,,,,,220
"[1,1’-biphenyl]-4,4’-dicarbonitrile",N#CC1=CC=C(C2=CC=C(C#N)C=C2)C=C1,204.2,2,2,6,539,1.1,0,1,600,4.7,2,1451,1.62,,,,,280
"[2,2’-bipyridine]-5,5’-dicarbonitrile",N#CC1=CC=C(C2=CC=C(C#N)C=N2)N=C1,206.2,2,4,6,676,1.1,0,1,600,11.3,2,2278,1.49,,,,,393
"pyridine-2,6-dicarbonitrile",N#CC1=CC=CC(C#N)=N1,129.1,1,3,3,454,0.6,0,1,600,13,0.6,2230,1.49,,,,,324
"2,3,5,6-tetrafluoroterepthalonitrile",FC1=C(F)C(C#N)=C(F)C(F)=C1C#N,200.1,1,2,6,-432,0.7,0,1,600,15.5,1.3,1435,0.49,0.23,,,,
"2,3,5,6-tetrafluoroterepthalonitrile",FC1=C(F)C(C#N)=C(F)C(F)=C1C#N,200.1,1,2,6,-432,0.7,0,1,700,12.1,1.3,1849,1,0.6,115,,,326
"2,3,5,6-tetrafluoroterepthalonitrile",FC1=C(F)C(C#N)=C(F)C(F)=C1C#N,200.1,1,2,6,-432,0.7,0,1,800,4.4,1.3,1122,1.12,0.38,,,,
"1,4-piperazinedicarboxaldehyde, melamine",NC1=NC(N=CN(CC2)CCN2C=O)=NC(N)=N1,250.3,2,8,6,,1.2,1,0,180,47.9,2.3,748,1.21,,,,,335
"2,3,5,6-tetrafluoroterephtalonitrile",FC1=C(F)C(C#N)=C(F)C(F)=C1C#N,200.1,1,2,6,-432,0.7,0,1,400,19.9,1.3,1345,,,,379,,
tetracyanoquinodimethane,N#C/C(C#N)=C(C=C/1)/C=CC1=C(C#N)/C#N,204.2,1,4,6,745,0.9,0,1,800,8.13,0.9,3660,1.83,,,,,383
"2,4,6-tris(4-aminophenyl)-1,3,5-triazine, dianhydrate TPI-P",NC(C=C1)=CC=C1C2=NC(C3=CC=C(N(C4=O)C(C5=C4C=C(C(OC6=O)=O)C6=C5)=O)C=C3)=NC(C7=CC=C(N)C=C7)=N2,554.5,7,6,6,653,2.2,1,0,600,7.1,4.2,1651,0.77,0.6,,,,
"2,4,6-tris(4-aminophenyl)-1,3,5-triazine, dianhydrate TPI-P",NC(C=C1)=CC=C1C2=NC(C3=CC=C(N(C4=O)C(C5=C4C=C(C(OC6=O)=O)C6=C5)=O)C=C3)=NC(C7=CC=C(N)C=C7)=N2,554.5,7,6,6,653,2.2,1,0,700,6.3,4.2,1650,0.77,0.67,,423,,
"2,4,6-tris(4-aminophenyl)-1,3,5-triazine, dianhydrate TPI-N",NC(C=C1)=CC=C1C2=NC(C3=CC=C(N(C4=O)C(C5=CC=C6C7=C5C4=CC=C7C(OC6=O)=O)=O)C=C3)=NC(C8=CC=C(N)C=C8)=N2,604.6,8,6,6,783,2.2,1,0,600,11.4,4.2,1057,0.54,0.45,,,,
"2,4,6-tris(4-aminophenyl)-1,3,5-triazine, dianhydrate TPI-N",NC(C=C1)=CC=C1C2=NC(C3=CC=C(N(C4=O)C(C5=CC=C6C7=C5C4=CC=C7C(OC6=O)=O)=O)C=C3)=NC(C8=CC=C(N)C=C8)=N2,604.6,8,6,6,783,2.2,1,0,700,3,4.2,1237,0.65,0.46,,388,,
"2,6-pyridinedicarbonitrile",N#CC1=CC=CC(C#N)=N1,129.1,1,3,3,454,0.6,0,1,500,23.14,0.6,604,0.22,,,285.8,,
"2,6-pyridinedicarbonitrile",N#CC1=CC=CC(C#N)=N1,129.1,1,3,3,454,0.6,0,1,600,21.09,0.6,1099,0.61,,,340.1,,
"2,6-pyridinedicarbonitrile",N#CC1=CC=CC(C#N)=N1,129.1,1,3,3,454,0.6,0,1,700,12.96,0.6,2316,2.41,,,363.3,,
"2,6-pyridinedicarbonitrile",N#CC1=CC=CC(C#N)=N1,129.1,1,3,3,454,0.6,0,1,800,11.82,0.6,2795,2.85,,,406,,
"2,4,6-trichloro-1,3,5-triazine, 2,6-diaminanthraquinone",ClC1=NC(/N=C2=CC3=C(C(C(C=C(N)C=C4)=C4C3=O)=O)C=C\2)=NC(Cl)=N1,385.2,4,5,6,489,1.5,1,0,800,10.22,2.9,1993,,,,468,,
IISERP 10,NC(N=C1)=CC=C1C2=NC(C3=CC=C(N=CC4=C(O)C(C=O)=CC(C=O)=C4)N=C3)=NC(C5=CN=C(N)C=C5)=N2,517.5,5,9,3,,2.1,1,0,120,,2,1233,,,,546,,
IISERP 11,NC(N=C1)=CC=C1C2=NC(C3=CC=C(N=CC4=C(O)C(C=O)=C(O)C(C=O)=C4)N=C3)=NC(C5=CN=C(N)C=C5)=N2,533.5,5,9,3,,2.1,1,0,120,,2,921,,,,310,,
IISERP 12,NC(N=C1)=CC=C1C2=NC(C3=CC=C(N=CC4=C(O)C(C=O)=C(O)C(C=O)=C4O)N=C3)=NC(C5=CN=C(N)C=C5)=N2,549.5,5,9,3,,2.1,1,0,120,,2,1067,,,,400,,
"9,10-dicyanoanthracene",N#CC1=C2C(C=CC=C2)=C(C#N)C3=CC=CC=C31,230.3,3,2,6,647,0.7,0,1,400,,1.3,406,,,,,,435
"9,10-dicyanoanthracene",N#CC1=C2C(C=CC=C2)=C(C#N)C3=CC=CC=C31,230.3,3,2,6,647,0.7,0,1,500,,1.3,751,,,,,,589
polyethynylbenzonitrile,C#CC(C=C1)=CC=C1C#N,127.1,1,1,2,484,0.8,1,1,800,5.8,,1954,0.74,0.31,,628,,
"1,3,6,8-tetracyanopyrene",N#CC1=C(C=CC2=C(C#N)C=C3C#N)C4=C2C3=CC=C4C(C#N)=C1,302.3,4,4,3,1019,1.1,1,0,500,,1.1,1019,1.12,,,,,500
